Repository: xyin-anl/awesome_pxrd2xtal_generation

A curated, AI-assisted index of resources for **powder X-ray diffraction (PXRD) to crystal structure determination/generation**. The emphasis is on methods that use machine learning, generative modeling, differentiable refinement, or high-throughput simulated/experimental PXRD data to infer crystal structures from one-dimensional powder patterns or documented representations derived from them.

PXRD structure determination is an ill-posed inverse problem: many candidate structures can produce similar patterns, experimental profiles contain instrumental broadening, finite-size effects, texture, preferred orientation, background, impurity phases, and peak overlap, and many workflows require prior knowledge such as composition, lattice constants, or a unit cell. Traditional approaches rely on indexing, search-match, direct methods/global optimization, and Rietveld refinement. Recent AI/ML methods add new capabilities, including direct PXRD-to-CIF generation, diffusion or flow-based coordinate sampling, language-model generation of CIF text, lattice/symmetry prediction, retrieval/search-match, and phase decomposition.

**Last update:** 2026-11-20. See [`curation_protocal.md`](curation_protocal.md) for the AI-assisted curation workflow and update notes.

**Interactive board:** Explore and filter the catalog at [nodeology.ai/resources/pxrd2xtal](https://nodeology.ai/resources/pxrd2xtal).

## Scope and Taxonomy

Methods, datasets, and scientific tools are in scope only when a documented and evaluated pathway consumes, produces, or analyzes a one-dimensional powder X-ray diffraction profile, or a representation demonstrably derived from one, such as a peak list, d-I list, or Le Bail-extracted structure-factor amplitudes. A structure source may be retained as supporting substrate only when a named cataloged PXRD workflow directly uses it; the ability to calculate a pattern from an arbitrary CIF is not sufficient by itself.

The catalog records each resource's relationship to PXRD explicitly:

- **Direct PXRD**: the released workflow accepts, produces, or evaluates powder patterns.
- **Powder-derived input**: the user supplies a representation extracted from a powder pattern rather than the raw profile.
- **Multimodal with PXRD**: the resource also covers another measurement technique beyond PXRD, such as TEM, Raman, neutron diffraction, XPS, or EXAFS, but has an independently usable PXRD pathway.
- **Supporting substrate**: a structure source or generic tool directly used by named PXRD workflows; it is not itself a PXRD dataset or solver.

Pair distribution function/total-scattering methods, single-crystal and electron-diffraction methods, generic structure-generation benchmarks without a documented PXRD use, and literature-mining systems are outside the main catalog. They may be discussed in the curation record but are not counted as PXRD resources.

The repository separates retained records into four roles:

1. **Core PXRD → structure generation / solution methods**: models that aim to generate or solve full crystal structures, usually CIF-like outputs or atomic coordinates/lattices, from PXRD plus optional side information such as composition, formula, unit cell, or lattice parameters.
2. **Related PXRD AI/ML modules**: methods that do not by themselves output a complete structure, but are useful for structure solution pipelines, including lattice/space-group prediction, retrieval/search-match, multi-phase decomposition, Rietveld refinement, simulation acceleration, and experimental-data benchmarks.
3. **Datasets and benchmarks**: released simulated or experimental powder data, plus explicitly labeled supporting structure sources used by cataloged PXRD methods.
4. **Utilities**: simulation, refinement, conversion, and workflow tools with a documented PXRD pathway.

The tables below intentionally mix peer-reviewed articles, preprints, open repositories, and datasets. Author-reported metrics are **not directly comparable** because input assumptions, chemistry scope, crystallographic tolerances, simulated-vs-experimental evaluation, and post-refinement protocols differ.

## Datasets and Benchmarks

<!-- BEGIN GENERATED: datasets -->
| Dataset / Benchmark | Scope | Size | Sim / Exp | Format | Notes / Use | Link |
|---------------------|-------|------|-----------|--------|-------------|------|
| **InformedXRD benchmark suite** | Direct PXRD | 473 RRUFF patterns, including a 325-pattern cleaner subset, plus 98 opXRD patterns | Experimental RRUFF evaluation sets + experimental opXRD stress test | HDF5 benchmark files + NPZ/CSV/JSON stress-test files and manifests | CC BY 4.0 fixed evaluation suite for diffraction-symmetry classification using Cu K-alpha laboratory data. RRUFF-473 covers 46 of 99 extinction groups, while its cleaner 325-pattern subset covers 45; opXRD-98 is designated a stress test rather than a leaderboard benchmark.

File: exp_pxrd_data/crystalyze/Ca2MnTeO6/Ca2_Mn_Te_O6_raw.out
do_errors
r_exp  2.60024237
r_exp_dash  4.2696449
r_wp  19.0714449
r_wp_dash  31.3156566
r_p  14.1245505
r_p_dash  28.6912335
weighted_Durbin_Watson  0.0680488666
gof  7.33448739

xdd Ca2_Mn_Te_O6_raw.xy
x_calculation_step 0.002
LP_Factor(0)

	lam
		ymin_on_ymax  0.001
		la  1 lo 1.54056 lh 0.5

	bkg @  904.454079`_4.07151442 -386.597952`_7.04631888  407.466433`_6.17524421 -288.886377`_5.92999371  136.33374`_4.84106566 -58.2525781`_4.80002696
	start_X 5.00
	finish_X 140.00
	
	str
		local !CIF_PHASE_ID 1
		a lp1  5.492938`_0.000146
		b lp2  5.658324`_0.000144
		c lp3  9.580183`_0.000254
		al 90.      
		be 125.12442780     
		ga 90.      
		phase_name Ca2MnTeO6
		volume  243.539`_0.011
		scale @  0.00285682217`_1.377e-005
		space_group 14
  		site Ca0  x  0.74854  y y1  0.44950`_0.00059 z 0.23562  occ Ca 1
  		site Mn1  x  0.50000  y  0.00000  z  0.00000  occ Mn 1
  		site Te2  x  0.00000  y  0.00000  z  0.50000  occ Te 1
  		site O3  x  0.78808  y  0.76344  z  0.05120 occ O  1
  		site O4  x   0.78808 y  0.23656 z  0.05120 occ O  1
  		site O5  x   0.64326 y 0.00000 z  0.23714 occ O  1
 		view_structure

		TCHZ_Peak_Type(@, 0.26761`_0.00993,@,-0.26972`_0.00977,@, 0.02979`_0.00160,, 0,@, 0.13159`_0.00443,, 0)
C_matrix_normalized
{
                             1   2   3   4   5   6   7   8   9  10  11  12  13  14  15
bkg23203584            1:  100 -18  60 -17  38 -12   1  -1   1 -30   6  11 -11   9 -22
bkg23203840            2:  -18 100 -24  67 -18  41   1   0  -1  -8   0  -2   1  -1   0
bkg23204864            3:   60 -24 100 -20  57 -13  -0   1  -1  10  -4  -5   5  -4  12
bkg23204096            4:  -17  67 -20 100 -12  56   1  -1   1  -5   3   6  -5   5  -9
bkg23204352            5:   38 -18  57 -12 100  -8   0   1  -1   6  -3  -1   1  -2   5
bkg23207424            6:  -12  41 -13  56  -8 100   1  -0  -0   4  -1   2  -2   3   1
lp1                    7:    1   1  -0   1   0   1 100 -35  -6  -2  -1   8  -9   9  -2
lp2                    8:   -1   0   1  -1   1  -0 -35 100 -23   1  -2  -3   3  -3   0
lp3                    9:    1  -1  -1   1  -1  -0  -6 -23 100  -2   1  -6   7  -8  -3
scale20956736_        10:  -30  -8  10  -5   6   4  -2   1  -2 100  -8 -20  21 -16  42
y1                    11:    6   0  -4   3  -3  -1  -1  -2   1  -8 100  -0   1  -0   0
m66aa39d0_0           12:   11  -2  -5   6  -1   2   8  -3  -6 -20  -0 100 -97  91 -63
m66aa39d0_1           13:  -11   1   5  -5   1  -2  -9   3   7  21   1 -97 100 -97  65
m66aa39d0_2           14:    9  -1  -4   5  -2   3   9  -3  -8 -16  -0  91 -97 100 -52
m66aa39d0_3           15:  -22   0  12  -9   5   1  -2   0  -3  42   0 -63  65 -52 100
}
Out_pdCIF(Ca2MnTeO6.cif)
Out_FCF(Ca2MnTeO6.fcf)
