Repository: xyin-anl/awesome_pxrd2xtal_generation

A curated, AI-assisted index of resources for **powder X-ray diffraction (PXRD) to crystal structure determination/generation**. The emphasis is on methods that use machine learning, generative modeling, differentiable refinement, or high-throughput simulated/experimental PXRD data to infer crystal structures from one-dimensional powder patterns or documented representations derived from them.

PXRD structure determination is an ill-posed inverse problem: many candidate structures can produce similar patterns, experimental profiles contain instrumental broadening, finite-size effects, texture, preferred orientation, background, impurity phases, and peak overlap, and many workflows require prior knowledge such as composition, lattice constants, or a unit cell. Traditional approaches rely on indexing, search-match, direct methods/global optimization, and Rietveld refinement. Recent AI/ML methods add new capabilities, including direct PXRD-to-CIF generation, diffusion or flow-based coordinate sampling, language-model generation of CIF text, lattice/symmetry prediction, retrieval/search-match, and phase decomposition.

**Last update:** 2026-11-20. See [`curation_protocal.md`](curation_protocal.md) for the AI-assisted curation workflow and update notes.

**Interactive board:** Explore and filter the catalog at [nodeology.ai/resources/pxrd2xtal](https://nodeology.ai/resources/pxrd2xtal).

## Scope and Taxonomy

Methods, datasets, and scientific tools are in scope only when a documented and evaluated pathway consumes, produces, or analyzes a one-dimensional powder X-ray diffraction profile, or a representation demonstrably derived from one, such as a peak list, d-I list, or Le Bail-extracted structure-factor amplitudes. A structure source may be retained as supporting substrate only when a named cataloged PXRD workflow directly uses it; the ability to calculate a pattern from an arbitrary CIF is not sufficient by itself.

The catalog records each resource's relationship to PXRD explicitly:

- **Direct PXRD**: the released workflow accepts, produces, or evaluates powder patterns.
- **Powder-derived input**: the user supplies a representation extracted from a powder pattern rather than the raw profile.
- **Multimodal with PXRD**: the resource also covers another measurement technique beyond PXRD, such as TEM, Raman, neutron diffraction, XPS, or EXAFS, but has an independently usable PXRD pathway.
- **Supporting substrate**: a structure source or generic tool directly used by named PXRD workflows; it is not itself a PXRD dataset or solver.

Pair distribution function/total-scattering methods, single-crystal and electron-diffraction methods, generic structure-generation benchmarks without a documented PXRD use, and literature-mining systems are outside the main catalog. They may be discussed in the curation record but are not counted as PXRD resources.

The repository separates retained records into four roles:

1. **Core PXRD → structure generation / solution methods**: models that aim to generate or solve full crystal structures, usually CIF-like outputs or atomic coordinates/lattices, from PXRD plus optional side information such as composition, formula, unit cell, or lattice parameters.
2. **Related PXRD AI/ML modules**: methods that do not by themselves output a complete structure, but are useful for structure solution pipelines, including lattice/space-group prediction, retrieval/search-match, multi-phase decomposition, Rietveld refinement, simulation acceleration, and experimental-data benchmarks.
3. **Datasets and benchmarks**: released simulated or experimental powder data, plus explicitly labeled supporting structure sources used by cataloged PXRD methods.
4. **Utilities**: simulation, refinement, conversion, and workflow tools with a documented PXRD pathway.

The tables below intentionally mix peer-reviewed articles, preprints, open repositories, and datasets. Author-reported metrics are **not directly comparable** because input assumptions, chemistry scope, crystallographic tolerances, simulated-vs-experimental evaluation, and post-refinement protocols differ.

## Datasets and Benchmarks

<!-- BEGIN GENERATED: datasets -->
| Dataset / Benchmark | Scope | Size | Sim / Exp | Format | Notes / Use | Link |
|---------------------|-------|------|-----------|--------|-------------|------|
| **InformedXRD benchmark suite** | Direct PXRD | 473 RRUFF patterns, including a 325-pattern cleaner subset, plus 98 opXRD patterns | Experimental RRUFF evaluation sets + experimental opXRD stress test | HDF5 benchmark files + NPZ/CSV/JSON stress-test files and manifests | CC BY 4.0 fixed evaluation suite for diffraction-symmetry classification using Cu K-alpha laboratory data. RRUFF-473 covers 46 of 99 extinction groups, while its cleaner 325-pattern subset covers 45; opXRD-98 is designated a stress test rather than a leaderboard benchmark.

File: exp_pxrd_data/crystalyze/HoNdV2O8/HoNdV2O8.cif (part 1 of 23)
_publ_contact_author_name            'Danna Freedman'
_publ_contact_author_address         '77 Massachusetts Avenue (18-592), Cambridge, MA 02139, United States'
_publ_contact_author_email           danna@mit.edu

# start Validation Reply Form
_vrf_REFLT02_HoNdV2O8_0
;
PROBLEM: The number of reflections greater than the sigma threshold
RESPONSE: The number of reflections greater than the sigma threshold and number of symmmetry-indpendent reflections are both reported as 0.
;
_vrf_PLAT881_HoNdV2O8_0
;
PROBLEM: No Datum for _diffrn_reflns_av_R_equivalents ...     Please Do !  
RESPONSE: These values are not calculated for this powder cif.
;
# end Validation Reply Form


#######	Begin powder crystal structure	#######
data_HoNdV2O8_0

_pd_block_id	HoNdV2O8_0
_pd_block_diffractogram_id	Ho_Nd_V2_O8_raw.xy_0
_pd_phase_name
;HoNdV2O8
;
_chemical_formula_structural        'Ho Nd V2 O8'
_chemical_formula_sum               'Ho Nd V2 O8'
_chemical_formula_weight	539.05

_space_group_crystal_system	tetragonal       
_space_group_name_H-M_alt	I41/amd
_space_group_name_Hall	 'I 4bw 2bw -'
_space_group_IT_number	141
_exptl_crystal_description 'powder'
_exptl_crystal_colour 'gray'

_cell_length_a	7.22392(4)
_cell_length_b	7.22392(4)
_cell_length_c	6.36053(6)
_cell_angle_alpha	90
_cell_angle_beta	90
_cell_angle_gamma	90
_cell_volume	331.924(5)
_exptl_crystal_density_diffrn	5.39347(8)
_exptl_absorpt_coefficient_mu	102.5723(15)
_diffrn_radiation_wavelength	1.540560000
_cell_formula_units_Z	2
_cell_measurement_temperature	298.15
_diffrn_ambient_temperature	298.15
_cell_measurement_pressure	101
_cell_measurement_theta_min	5.0015
_cell_measurement_theta_max	59.9935
_cell_measurement_reflns_used 75
_diffrn_reflns_number 75
_diffrn_measured_fraction_theta_full 1

loop_
	_space_group_symop_id
	_space_group_symop_operation_xyz
	  1 'x, y, z '
	  2 '-x, y, z '
	  3 '-x+1/2, -y+1/2, z+1/2 '
	  4 '-x+1/2, y, -z-1/4 '
	  5 '-y, -x, -z '
	  6 '-y, x+1/2, z+1/4 '
	  7 '-y+1/2, -x, z-1/4 '
	  8 '-y+1/2, x+1/2, -z+1/2 '
	  9 'y, -x, -z '
	 10 'y, x+1/2, z+1/4 '
	 11 'y+1/2, -x, z-1/4 '
	 12 'y+1/2, x+1/2, -z+1/2 '
	 13 'x, -y+1/2, -z+1/4 '
	 14 '-x, -y+1/2, -z+1/4 '
	 15 'x+1/2, -y+1/2, z+1/2 '
	 16 'x+1/2, y, -z-1/4 '
	 17 'x+1/2, y+1/2, z+1/2 '
	 18 '-x+1/2, y+1/2, z+1/2 '
	 19 '-x, -y, z '
	 20 '-x, y+1/2, -z+1/4 '
	 21 '-y+1/2, -x+1/2, -z+1/2 '
	 22 '-y+1/2, x, z-1/4 '
	 23 '-y, -x+1/2, z+1/4 '
	 24 '-y, x, -z '
	 25 'y+1/2, -x+1/2, -z+1/2 '
	 26 'y+1/2, x, z-1/4 '
	 27 'y, -x+1/2, z+1/4 '
	 28 'y, x, -z '
	 29 'x+1/2, -y, -z-1/4 '
	 30 '-x+1/2, -y, -z-1/4 '
	 31 'x, -y, z '
	 32 'x, y+1/2, -z+1/4 '
loop_
	_atom_site_label
	_atom_site_type_symbol
	_atom_site_site_symmetry_multiplicity
	_atom_site_fract_x
	_atom_site_fract_y
	_atom_site_fract_z
	_atom_site_occupancy
	_atom_site_B_iso_or_equiv
Nd0 Nd   4 0 0 0.5 0.5 0
Ho0 Ho   4 0 0 0.5 0.5 0
V4 V   4 0 0.5 0.25 1 0
O23 O  16 0 0.1803(8) 0.8361(8) 1 0
loop_
	_geom_bond_atom_site_label_1
	_geom_bond_atom_site_label_2
	_geom_bond_distance
	_geom_bond_site_symmetry_1
	_geom_bond_site_symmetry_2
	Nd0       Ho0       0.00000 1_555   1_555
	Nd0       O23       2.374(6) 1_555  11_455
	Nd0       O23       2.374(6) 1_555  13_556
	Nd0       O23       2.374(6) 1_555  20_546
	Nd0       O23       2.374(6) 1_555   7_555
	Nd0       O23       2.503(5) 1_555  19_555
	Nd0       O23       2.503(5) 1_555   9_556
	Nd0       O23       2.503(5) 1_555   5_556
	Nd0       O23       2.503(5) 1_555   1_555
	Nd0       V4        3.18027(3) 1_555   7_556
	Nd0       V4        3.18027(3) 1_555   7_555
	Ho0       Nd0       0.00000 1_555   1_555
	Ho0       O23       2.374(6) 1_555  11_455
	Ho0       O23       2.374(6) 1_555  13_556
	Ho0       O23       2.374(6) 1_555  20_546
	Ho0       O23       2.374(6) 1_555   7_555
	Ho0       O23       2.503(5) 1_555  19_555
	Ho0       O23       2.503(5) 1_555   9_556
	Ho0       O23       2.503(5) 1_555   5_556
	Ho0       O23       2.503(5) 1_555   1_555
	Ho0       V4        3.18027(3) 1_555   7_556
	Ho0       V4        3.18027(3) 1_555   7_555
	V4        O23       1.668(5) 1_555  13_556
	V4        O23       1.668(5) 1_555  10_554
	V4        O23       1.668(5) 1_555   6_554
	V4        O23       1.668(5) 1_555  20_556
	V4        Ho0       3.18027(3) 1_555   6_554
	V4        Nd0       3.18027(3) 1_555   6_554
	V4        Nd0       3.18027(3) 1_555   6_555
	V4        Ho0       3.18027(3) 1_555   6_555
	O23       V4        1.668(5) 1_555   7_556
	O23       Nd0       2.374(6) 1_555   6_555
	O23       Ho0       2.374(6) 1_555   6_555
	O23       Nd0       2.503(5) 1_555   1_555
	O23       Ho0       2.503(5) 1_555   1_555
	O23       O23       2.605(11) 1_555  19_555
	O23       O23       2.782(9) 1_555   5_557
	O23       O23       2.782(9) 1_555   9_557
	O23       O23       2.868(10) 1_555  13_556
	O23       O23       3.0918(17) 1_555   6_555
	O23       O23       3.0918(17) 1_555   7_555
	O23       O23       3.0918(17) 1_555  11_455
	O23       O23       3.0918(17) 1_555  10_555
	loop_
		_geom_angle_atom_site_label_1
		_geom_angle_atom_site_label_2
		_geom_angle_atom_site_label_3
		_geom_angle
		_geom_angle_site_symmetry_1
		_geom_angle_site_symmetry_2
		_geom_angle_site_symmetry_3
	O23       Nd0       O23        93.05(6) 13_556 1_555  11_455
	O23       Nd0       O23        153.3(3) 20_546 1_555  13_556
	O23       Nd0       O23        93.05(6) 20_546 1_555  11_455
	O23       Nd0       O23        93.05(6)  7_555 1_555  20_546
	O23       Nd0       O23        93.05(6)  7_555 1_555  13_556
	O23       Nd0       O23        153.3(3)  7_555 1_555  11_455
	O23       Nd0       O23        78.64(11) 19_555 1_555   7_555
	O23       Nd0       O23        72.0(2) 19_555 1_555  20_546
	O23       Nd0       O23        134.69(15) 19_555 1_555  13_556
	O23       Nd0       O23        78.64(11) 19_555 1_555  11_455
	O23       Nd0       O23        136.83(16)  9_556 1_555  19_555
	O23       Nd0       O23        72.0(2)  9_556 1_555   7_555
	O23       Nd0       O23        78.64(11)  9_556 1_555  20_546
	O23       Nd0       O23        78.64(11)  9_556 1_555  13_556
	O23       Nd0       O23        134.69(15)  9_556 1_555  11_455
	O23       Nd0       O23        62.7(2)  5_556 1_555   9_556
	O23       Nd0       O23        136.83(16)  5_556 1_555  19_555
	O23       Nd0       O23        134.69(15)  5_556 1_555   7_555
	O23       Nd0       O23        78.64(11)  5_556 1_555  20_546
	O23       Nd0       O23        78.64(11)  5_556 1_555  13_556
	O23       Nd0       O23        72.0(2)  5_556 1_555  11_455
	O23       Nd0       O23        136.83(16)  1_555 1_555   5_556
	O23       Nd0       O23        136.83(16)  1_555 1_555   9_556
	O23       Nd0       O23        62.7(2)  1_555 1_555  19_555
	O23       Nd0       O23        78.64(11)  1_555 1_555   7_555
	O23       Nd0       O23        134.69(15)  1_555 1_555  20_546
	O23       Nd0       O23        72.0(2)  1_555 1_555  13_556
	O23       Nd0       O23        78.64(11)  1_555 1_555  11_455
	V4        Nd0       O23        31.35(12)  7_556 1_555   1_555
	V4        Nd0       O23        148.65(12)  7_556 1_555   5_556
	V4        Nd0       O23        148.65(12)  7_556 1_555   9_556
	V4        Nd0       O23        31.35(12)  7_556 1_555  19_555
	V4        Nd0       O23        76.66(13)  7_556 1_555   7_555
	V4        Nd0       O23        103.34(13)  7_556 1_555  20_546
	V4        Nd0       O23        103.34(13)  7_556 1_555  13_556
	V4        Nd0       O23        76.66(13)  7_556 1_555  11_455
	V4        Nd0       V4         180.000   7_555 1_555   7_556
	V4        Nd0       O23        148.65(12)  7_555 1_555   1_555
	V4        Nd0       O23        31.35(12)  7_555 1_555   5_556
	V4        Nd0       O23        31.35(12)  7_555 1_555   9_556
	V4        Nd0       O23        148.65(12)  7_555 1_555  19_555
	V4        Nd0       O23        103.34(13)  7_555 1_555   7_555
	V4        Nd0       O23        76.66(13)  7_555 1_555  20_546
	V4        Nd0       O23        76.66(13)  7_555 1_555  13_556
	V4        Nd0       O23        103.34(13)  7_555 1_555  11_455
	O23       Ho0       O23        93.05(6) 13_556 1_555  11_455
	O23       Ho0       O23        153.3(3) 20_546 1_555  13_556
	O23       Ho0       O23        93.05(6) 20_546 1_555  11_455
	O23       Ho0       O23        93.05(6)  7_555 1_555  20_546
	O23       Ho0       O23        93.05(6)  7_555 1_555  13_556
	O23       Ho0       O23        153.3(3)  7_555 1_555  11_455
	O23       Ho0       O23        78.64(11) 19_555 1_555   7_555
	O23       Ho0       O23        72.0(2) 19_555 1_555  20_546
	O23       Ho0       O23        134.69(15) 19_555 1_555  13_556
	O23       Ho0       O23        78.64(11) 19_555 1_555  11_455
	O23       Ho0       O23        136.83(16)  9_556 1_555  19_555
	O23       Ho0       O23        72.0(2)  9_556 1_555   7_555
	O23       Ho0       O23        78.64(11)  9_556 1_555  20_546
	O23       Ho0       O23        78.64(11)  9_556 1_555  13_556
	O23       Ho0       O23        134.69(15)  9_556 1_555  11_455
	O23       Ho0       O23        62.7(2)  5_556 1_555   9_556
	O23       Ho0       O23        136.83(16)  5_556 1_555  19_555
	O23       Ho0       O23        134.69(15)  5_556 1_555   7_555
	O23       Ho0       O23        78.64(11)  5_556 1_555  20_546
	O23       Ho0       O23        78.64(11)  5_556 1_555  13_556
	O23       Ho0       O23        72.0(2)  5_556 1_555  11_455
	O23       Ho0       O23        136.83(16)  1_555 1_555   5_556
	O23       Ho0       O23        136.83(16)  1_555 1_555   9_556
	O23       Ho0       O23        62.7(2)  1_555 1_555  19_555
	O23       Ho0       O23        78.64(11)  1_555 1_555   7_555
	O23       Ho0       O23        134.69(15)  1_555 1_555  20_546
	O23       Ho0       O23        72.0(2)  1_555 1_555  13_556
	O23       Ho0       O23        78.64(11)  1_555 1_555  11_455
	V4        Ho0       O23        31.35(12)  7_556 1_555   1_555
	V4        Ho0       O23        148.65(12)  7_556 1_555   5_556
	V4        Ho0       O23        148.65(12)  7_556 1_555   9_556
	V4        Ho0       O23        31.35(12)  7_556 1_555  19_555
	V4        Ho0       O23        76.66(13)  7_556 1_555   7_555
	V4        Ho0       O23        103.34(13)  7_556 1_555  20_546
	V4        Ho0       O23        103.34(13)  7_556 1_555  13_556
	V4        Ho0       O23        76.66(13)  7_556 1_555  11_455
	V4        Ho0       V4         180.000   7_555 1_555   7_556
	V4        Ho0       O23        148.65(12)  7_555 1_555   1_555
	V4        Ho0       O23        31.35(12)  7_555 1_555   5_556
	V4        Ho0       O23        31.35(12)  7_555 1_555   9_556
	V4        Ho0       O23        148.65(12)  7_555 1_555  19_555
	V4        Ho0       O23        103.34(13)  7_555 1_555   7_555
	V4        Ho0       O23        76.66(13)  7_555 1_555  20_546
	V4        Ho0       O23        76.66(13)  7_555 1_555  13_556
	V4        Ho0       O23        103.34(13)  7_555 1_555  11_455
	O23       V4        O23        112.99(19) 10_554 1_555  13_556
	O23       V4        O23        102.6(4)  6_554 1_555  10_554
	O23       V4        O23        112.99(19)  6_554 1_555  13_556
	O23       V4        O23        112.99(19) 20_556 1_555   6_554
	O23       V4        O23        112.99(19) 20_556 1_555  10_554
	O23       V4        O23        102.6(4) 20_556 1_555  13_556
	Ho0       V4        O23        128.68(19)  6_554 1_555  20_556
	Ho0       V4        O23        51.32(19)  6_554 1_555   6_554
	Ho0       V4        O23        51.32(19)  6_554 1_555  10_554
	Ho0       V4        O23        128.68(19)  6_554 1_555  13_556
	Nd0       V4        Ho0        0.000     6_554 1_555   6_554
	Nd0       V4        O23        128.68(19)  6_554 1_555  20_556
	Nd0       V4        O23        51.32(19)  6_554 1_555   6_554
	Nd0       V4        O23        51.32(19)  6_554 1_555  10_554
	Nd0       V4        O23        128.68(19)  6_554 1_555  13_556
	Nd0       V4        Nd0        180.000   6_555 1_555   6_554
	Nd0       V4        Ho0        180.000   6_555 1_555   6_554
	Nd0       V4        O23        51.32(19)  6_555 1_555  20_556
	Nd0       V4        O23        128.68(19)  6_555 1_555   6_554
	Nd0       V4        O23        128.68(19)  6_555 1_555  10_554
	Nd0       V4        O23        51.32(19)  6_555 1_555  13_556
	Ho0       V4        Nd0        0.000     6_555 1_555   6_555
	Ho0       V4        Nd0        180.000   6_555 1_555   6_554
	Ho0       V4        Ho0        180.000   6_555 1_555   6_554
	Ho0       V4        O23        51.32(19)  6_555 1_555  20_556
	Ho0       V4        O23        128.68(19)  6_555 1_555   6_554
	Ho0       V4        O23        128.68(19)  6_555 1_555  10_554
	Ho0       V4        O23        51.32(19)  6_555 1_555  13_556
	Nd0       O23       V4         154.7(3)  6_555 1_555   7_556
	Ho0       O23       Nd0        0.000     6_555 1_555   6_555
	Ho0       O23       V4         154.7(3)  6_555 1_555   7_556
	Nd0       O23       Ho0        108.0(2)  1_555 1_555   6_555
	Nd0       O23       Nd0        108.0(2)  1_555 1_555   6_555
	Nd0       O23       V4         97.3(2)  1_555 1_555   7_556
	Ho0       O23       Nd0        0.000     1_555 1_555   1_555
	Ho0       O23       Ho0        108.0(2)  1_555 1_555   6_555
	Ho0       O23       Nd0        108.0(2)  1_555 1_555   6_555
	Ho0       O23       V4         97.3(2)  1_555 1_555   7_556
	O23       O23       Ho0        58.65(12) 19_555 1_555   1_555
	O23       O23       Nd0        58.65(12) 19_555 1_555   1_555
	O23       O23       Ho0        166.66(13) 19_555 1_555   6_555
	O23       O23       Nd0        166.66(13) 19_555 1_555   6_555
	O23       O23       V4         38.68(19) 19_555 1_555   7_556
	O23       O23       O23        62.09(11)  5_557 1_555  19_555
	O23       O23       Ho0        113.4(2)  5_557 1_555   1_555
	O23       O23       Nd0        113.4(2)  5_557 1_555   1_555
	O23       O23       Ho0        128.93(18)  5_557 1_555   6_555
	O23       O23       Nd0        128.93(18)  5_557 1_555   6_555
	O23       O23       V4         33.51(10)  5_557 1_555   7_556
	O23       O23       O23        55.8(2)  9_557 1_555   5_557
	O23       O23       O23        62.09(11)  9_557 1_555  19_555
	O23       O23       Ho0        113.4(2)  9_557 1_555   1_555
	O23       O23       Nd0        113.4(2)  9_557 1_555   1_555
	O23       O23       Ho0        128.93(18)  9_557 1_555   6_555
	O23       O23       Nd0        128.93(18)  9_557 1_555   6_555
	O23       O23       V4         33.51(10)  9_557 1_555   7_556
	O23       O23       O23        150.0(3) 13_556 1_555   9_557
	O23       O23       O23        150.0(3) 13_556 1_555   5_557
	O23       O23       O23        110.6(2) 13_556 1_555  19_555
	O23       O23       Ho0        51.91(17) 13_556 1_555   1_555
	O23       O23       Nd0        51.91(17) 13_556 1_555   1_555
	O23       O23       Ho0        56.10(19) 13_556 1_555   6_555
	O23       O23       Nd0        56.10(19) 13_556 1_555   6_555
	O23       O23       V4         149.2(4) 13_556 1_555   7_556
	O23       O23       O23        102.7(2)  6_555 1_555  13_556
	O23       O23       O23        99.29(19)  6_555 1_555   9_557
	O23       O23       O23        76.53(9)  6_555 1_555   5_557
	O23       O23       O23        138.33(12)  6_555 1_555  19_555
	O23       O23       Ho0        145.88(4)  6_555 1_555   1_555
	O23       O23       Nd0        145.88(4)  6_555 1_555   1_555
	O23       O23       Ho0        52.54(17)  6_555 1_555   6_555
	O23       O23       Nd0        52.54(17)  6_555 1_555   6_555
	O23       O23       V4         105.18(13)  6_555 1_555   7_556
	O23       O23       O23        153.4(3)  7_555 1_555   6_555
	O23       O23       O23        70.51(12)  7_555 1_555  13_556
	O23       O23       O23        80.71(19)  7_555 1_555   9_557
	O23       O23       O23        122.55(13)  7_555 1_555   5_557
	O23       O23       O23        65.09(13)  7_555 1_555  19_555
	O23       O23       Ho0        48.82(12)  7_555 1_555   1_555
	O23       O23       Nd0        48.82(12)  7_555 1_555   1_555
	O23       O23       Ho0        106.93(12)  7_555 1_555   6_555
	O23       O23       Nd0        106.93(12)  7_555 1_555   6_555
	O23       O23       V4         89.57(19)  7_555 1_555   7_556
	O23       O23       O23        96.7(2) 11_455 1_555   7_555
	O23       O23       O23        105.338(17) 11_455 1_555   6_555
	O23       O23       O23        70.51(12) 11_455 1_555  13_556
	O23       O23       O23        122.55(13) 11_455 1_555   9_557
	O23       O23       O23        80.71(19) 11_455 1_555   5_557
	O23       O23       O23        65.09(13) 11_455 1_555  19_555
	O23       O23       Ho0        48.82(12) 11_455 1_555   1_555
	O23       O23       Nd0        48.82(12) 11_455 1_555   1_555
	O23       O23       Ho0        106.93(12) 11_455 1_555   6_555
	O23       O23       Nd0        106.93(12) 11_455 1_555   6_555
	O23       O23       V4         89.57(19) 11_455 1_555   7_556
	O23       O23       O23        153.4(3) 10_555 1_555  11_455
	O23       O23       O23        105.338(17) 10_555 1_555   7_555
	O23       O23       O23        49.8(3) 10_555 1_555   6_555
	O23       O23       O23        102.7(2) 10_555 1_555  13_556
	O23       O23       O23        76.53(9) 10_555 1_555   9_557
	O23       O23       O23        99.29(19) 10_555 1_555   5_557
	O23       O23       O23        138.33(12) 10_555 1_555  19_555
	O23       O23       Ho0        145.88(4) 10_555 1_555   1_555
	O23       O23       Nd0        145.88(4) 10_555 1_555   1_555
	O23       O23       Ho0        52.54(17) 10_555 1_555   6_555
	O23       O23       Nd0        52.54(17) 10_555 1_555   6_555
	O23       O23       V4         105.18(13) 10_555 1_555   7_556
#######	End powder crystal structure	#######


#######	Begin powder diffraction data	#######
data_Ho_Nd_V2_O8_raw.xy_0
_pd_block_id	Ho_Nd_V2_O8_raw.xy_0
_pd_calc_method	Rietveld
_computing_cell_refinement	'Topas 6'
_computing_structure_refinement	'Topas 6'
_diffrn_radiation_probe	x-ray
_diffrn_radiation_wavelength	1.540560000
_refine_ls_goodness_of_fit_all	3.83784
_pd_proc_ls_prof_R_factor	0.10304
_pd_proc_ls_prof_wR_factor	0.15628
_pd_proc_ls_prof_wR_expected	0.04072
loop_
	_pd_phase_id
	_pd_phase_block_id
	_pd_phase_mass_%
1	HoNdV2O8_0	100
loop_
	_refln_index_h
	_refln_index_k
	_refln_index_l
	_pd_refln_phase_id
	_refln_d_spacing
	_refln_F_squared_calc
	_refln_F_squared_meas
   0    0    4 1    1.590133    11.162364    12.355804
   1    0    1 1    4.773794     8.783900     7.330720
   1    0    3 1    2.034367    19.036989    23.297685
   1    0    5 1    1.252829     2.254571     2.437881
   1    0    7 1    0.901543     1.421999     1.406898
   1    1    2 1    2.699774    86.400720    80.504131
   1    1    6 1    1.037972    46.124984    51.523334
   2    0    0 1    3.611958    67.034395    63.356300
   2    0    2 1    2.386897     6.679811     7.137255
   2    0    4 1    1.455343    55.593918    68.772505
   2    0    6 1    1.017184     0.018154     0.017915
   2    1    1 1    2.880385     8.149146     7.565426
   2    1    3 1    1.772551    12.643348    13.977503
   2    1    5 1    1.183649    16.198034    17.149216
   2    2    0 1    2.554040    28.414485    28.259199
   2    2    4 1    1.349887    65.597426    75.640036
   3    0    1 1    2.251992    24.163579    31.479092
   3    0    3 1    1.591265     6.167176     6.504740
   3    0    5 1    1.124794     1.168938     1.169493
   3    1    2 1    1.855361   165.829462   206.510035
   3    1    4 1    1.305085     2.870868     2.839838
   3    1    6 1    0.961594    58.293498    64.998182
   3    2    1 1    1.910988    30.727368    37.841061
   3    2    3 1    1.456211     2.809889     3.299208
   3    2    5 1    1.073926    10.186731    10.599420
   3    3    2 1    1.501090    79.272351    92.750285
   3    3    6 1    0.899925    17.812937    18.899486
   4    0    0 1    1.805979    47.923018    64.488418
   4    0    2 1    1.570430     1.736310     1.660272
   4    0    4 1    1.193448    40.386157    51.685406
   4    0    6 1    0.914224     0.007548     0.007622
   4    1    1 1    1.689145     8.154216     9.596880
   4    1    3 1    1.350579    12.959126    14.312853
   4    1    5 1    1.029389     9.861807     9.800126
   4    2    0 1    1.615317    50.481552    62.001629
   4    2    2 1    1.440192     0.439706     0.447031
   4    2    4 1    1.133193    96.062861   107.960956
   4    3    1 1    1.408893    22.885769    26.396093
   4    3    3 1    1.193927     4.152359     5.016233
   4    3    5 1    0.954759     6.181993     6.285445
   4    4    0 1    1.277020    22.643444    24.696179
   4    4    4 1    0.995682    37.113549    38.061155
   5    0    1 1    1.408893     3.254222     3.753370
   5    0    3 1    1.193927    11.225345    13.560715
   5    0    5 1    0.954759     2.008069     2.041673
   5    1    2 1    1.294126    86.201406   104.908374
   5    1    4 1    1.057792     0.141101     0.146027
   5    2    1 1    1.312574     3.796665     3.903157
   5    2    3 1    1.133602    10.252692    11.061203
   5    2    5 1    0.923055    11.704559    11.597937
   5    3    2 1    1.154392    89.321645   100.393180
   5    3    4 1    0.977289     2.487172     2.571423
   5    4    1 1    1.110847     3.973158     4.042054
   5    4    3 1    0.995960    10.484315    10.400366
   5    5    2 1    0.972662    27.912296    32.438941
   6    0    0 1    1.203986    36.586590    42.921832
   6    0    2 1    1.125996     0.010013     0.009850
   6    0    4 1    0.959879    25.324777    27.776257
   6    1    1 1    1.167429     7.816876     8.059982
   6    1    3 1    1.036128    14.429083    15.037667
   6    2    0 1    1.142201    45.855540    51.060116
   6    2    2 1    1.074973     2.490883     2.470366
   6    2    4 1    0.927680    61.266616    68.249633
   6    3    1 1    1.061768    17.316499    17.674389
   6    3    3 1    0.960128     6.360571     6.979471
   6    4    0 1    1.001777    42.094910    45.039054
   6    4    2 1    0.955494     0.938470     0.948622
   6    5    1 1    0.915301     4.069662     4.140761
   7    0    1 1    1.018667     4.850755     4.836471
   7    0    3 1    0.927905     5.045696     5.551732
   7    1    2 1    0.972662    65.363658    75.963935
   7    2    1 1    0.980422     6.846956     6.852851
   7    2    3 1    0.898722     4.296280     4.352395
   7    3    2 1    0.908977    68.775116    81.305133
   8    0    0 1    0.902989    15.387825    15.448877
loop_
	_pd_meas_2theta_scan
	_pd_proc_intensity_total
	_pd_proc_ls_weight
	_pd_calc_intensity_total
	_pd_proc_intensity_bkg_calc
  10.003000   463.000000     0.002160   458.192162     0.000000 
  10.011000   420.000000     0.002381   458.198453     0.000000 
  10.019000   431.000000     0.002320   458.204747     0.000000 
  10.027000   449.000000     0.002227   458.211043     0.000000 
  10.035000   469.000000     0.002132   458.217343     0.000000 
  10.043000   422.000000     0.002370   458.223646     0.000000 
  10.051000   478.000000     0.002092   458.229952     0.000000 
  10.059000   479.000000     0.002088   458.236260     0.000000 
  10.067000   422.000000     0.002370   458.242572     0.000000 
  10.075000   480.000000     0.002083   458.248887     0.000000 
  10.083000   478.000000     0.002092   458.255204     0.000000 
  10.091000   435.000000     0.002299   458.261525     0.000000 
  10.099000   417.000000     0.002398   458.267848     0.000000 
  10.107000   449.000000     0.002227   458.274175     0.000000 
  10.115000   471.000000     0.002123   458.280504     0.000000 
  10.123000   462.000000     0.002165   458.286836     0.000000 
  10.131000   497.000000     0.002012   458.293171     0.000000 
  10.139000   516.000000     0.001938   458.299509     0.000000 
  10.147000   477.000000     0.002096   458.305850     0.000000 
  10.155000   459.000000     0.002179   458.312194     0.000000 
  10.163000   412.000000     0.002427   458.318541     0.000000 
  10.171000   487.000000     0.002053   458.324891     0.000000 
  10.179000   503.000000     0.001988   458.331243     0.000000 
  10.187000   459.000000     0.002179   458.337599     0.000000 
  10.195000   424.000000     0.002358   458.343957     0.000000 
  10.203000   491.000000     0.002037   458.350319     0.000000 
  10.211000   458.000000     0.002183   458.356683     0.000000 
  10.219000   511.000000     0.001957   458.363050     0.000000 
  10.227000   510.000000     0.001961   458.369420     0.000000 
  10.235000   467.000000     0.002141   458.375793     0.000000 
  10.243000   412.000000     0.002427   458.382168     0.000000 
  10.251000   420.000000     0.002381   458.388547     0.000000 
  10.259000   441.000000     0.002268   458.394928     0.000000 
  10.267000   492.000000     0.002033   458.401312     0.000000 
  10.275000   487.000000     0.002053   458.407699     0.000000 
  10.283000   486.000000     0.002058   458.414089     0.000000 
  10.291000   500.000000     0.002000   458.420482     0.000000 
  10.299000   486.000000     0.002058   458.426878     0.000000 
  10.307000   509.000000     0.001965   458.433276     0.000000 
  10.315000   543.000000     0.001842   458.439677     0.000000 
  10.323000   505.000000     0.001980   458.446081     0.000000 
  10.331000   425.000000     0.002353   458.452488     0.000000 
  10.339000   425.000000     0.002353   458.458898     0.000000 
  10.347000   480.000000     0.002083   458.465311     0.000000 
  10.355000   450.000000     0.002222   458.471726     0.000000 
  10.363000   477.000000     0.002096   458.478144     0.000000 
  10.371000   486.000000     0.002058   458.484565     0.000000 
  10.379000   457.000000     0.002188   458.490989     0.000000 
  10.387000   432.000000     0.002315   458.497415     0.000000 
  10.395000   437.000000     0.002288   458.503844     0.000000 
  10.403000   448.000000     0.002232   458.510276     0.000000 
  10.411000   491.000000     0.002037   458.516711     0.000000 
  10.419000   515.000000     0.001942   458.523149     0.000000 
  10.427000   473.000000     0.002114   458.529589     0.000000 
  10.435000   382.000000     0.002618   458.536032     0.000000 
  10.443000   392.000000     0.002551   458.542478     0.000000 
  10.451000   452.000000     0.002212   458.548927     0.000000 
  10.459000   486.000000     0.002058   458.555378     0.000000 
  10.467000   509.000000     0.001965   458.561833     0.000000 
  10.475000   489.000000     0.002045   458.568290     0.000000 
  10.483000   441.000000     0.002268   458.574749     0.000000 
  10.491000   411.000000     0.002433   458.581212     0.000000 
  10.499000   411.000000     0.002433   458.587677     0.000000 
  10.507000   490.000000     0.002041   458.594145     0.000000 
  10.515000   474.000000     0.002110   458.600615     0.000000 
  10.523000   470.000000     0.002128   458.607088     0.000000 
  10.531000   425.000000     0.002353   458.613564     0.000000 
  10.539000   461.000000     0.002169   458.620043     0.000000 
  10.547000   451.000000     0.002217   458.626524     0.000000 
  10.555000   487.000000     0.002053   458.633009     0.000000 
  10.563000   500.000000     0.002000   458.639495     0.000000 
  10.571000   521.000000     0.001919   458.645985     0.000000 
  10.579000   426.000000     0.002347   458.652477     0.000000 
  10.587000   503.000000     0.001988   458.658972     0.000000 
  10.595000   447.000000     0.002237   458.665470     0.000000 
  10.603000   428.000000     0.002336   458.671970     0.000000 
  10.611000   444.000000     0.002252   458.678473     0.000000 
  10.619000   462.000000     0.002165   458.684978     0.000000 
  10.627000   471.000000     0.002123   458.691487     0.000000 
  10.635000   456.000000     0.002193   458.697998     0.000000 
  10.643000   460.000000     0.002174   458.704511     0.000000 
  10.651000   464.000000     0.002155   458.711027     0.000000 
  10.659000   405.000000     0.002469   458.717546     0.000000 
  10.667000   400.000000     0.002500   458.724068     0.000000 
  10.675000   463.000000     0.002160   458.730592     0.000000 
  10.683000   516.000000     0.001938   458.737119     0.000000 
  10.691000   507.000000     0.001972   458.743648     0.000000 
  10.699000   469.000000     0.002132   458.750180     0.000000 
  10.707000   487.000000     0.002053   458.756715     0.000000 
  10.715000   479.000000     0.002088   458.763252     0.000000 
  10.723000   464.000000     0.002155   458.769792     0.000000 
  10.731000   454.000000     0.002203   458.776335     0.000000 
  10.739000   472.000000     0.002119   458.782880     0.000000 
  10.747000   451.000000     0.002217   458.789427     0.000000 
  10.755000   474.000000     0.002110   458.795978     0.000000 
  10.763000   461.000000     0.002169   458.802531     0.000000 
  10.771000   474.000000     0.002110   458.809086     0.000000 
  10.779000   469.000000     0.002132   458.815644     0.000000 
  10.787000   467.000000     0.002141   458.822205     0.000000 
  10.795000   479.000000     0.002088   458.828768     0.000000 
  10.803000   491.000000     0.002037   458.835334     0.000000 
  10.811000   513.000000     0.001949   458.841902     0.000000 
  10.819000   507.000000     0.001972   458.848473     0.000000 
  10.827000   476.000000     0.002101   458.855047     0.000000 
  10.835000   470.000000     0.002128   458.861623     0.000000 
  10.843000   445.000000     0.002247   458.868202     0.000000 
  10.851000   477.000000     0.002096   458.874783     0.000000 
  10.859000   501.000000     0.001996   458.881367     0.000000 
  10.867000   475.000000     0.002105   458.887953     0.000000 
  10.875000   454.000000     0.002203   458.894542     0.000000 
  10.883000   467.000000     0.002141   458.901133     0.000000 
  10.891000   453.000000     0.002208   458.907727     0.000000 
  10.899000   462.000000     0.002165   458.914324     0.000000 
  10.907000   494.000000     0.002024   458.920923     0.000000 
  10.915000   495.000000     0.002020   458.927524     0.000000 
  10.923000   512.000000     0.001953   458.934128     0.000000 
  10.931000   508.000000     0.001969   458.940734     0.000000 
  10.939000   537.000000     0.001862   458.947343     0.000000 
  10.947000   461.000000     0.002169   458.953955     0.000000 
  10.955000   413.000000     0.002421   458.960569     0.000000 
  10.963000   454.000000     0.002203   458.967185     0.000000 
  10.971000   477.000000     0.002096   458.973804     0.000000 
  10.979000   495.000000     0.002020   458.980426     0.000000 
  10.987000   474.000000     0.002110   458.987050     0.000000 
  10.995000   490.000000     0.002041   458.993676     0.000000 
  11.003000   517.000000     0.001934   459.000305     0.000000 
  11.011000   492.000000     0.002033   459.006936     0.000000 
  11.019000   470.000000     0.002128   459.013570     0.000000 
  11.027000   445.000000     0.002247   459.020207     0.000000 
  11.035000   438.000000     0.002283   459.026845     0.000000 
  11.043000   432.000000     0.002315   459.033486     0.000000 
  11.051000   435.000000     0.002299   459.040130     0.000000 
  11.059000   477.000000     0.002096   459.046776     0.000000 
  11.067000   479.000000     0.002088   459.053425     0.000000 
  11.075000   510.000000     0.001961   459.060076     0.000000 
  11.083000   489.000000     0.002045   459.066729     0.000000 
  11.091000   440.000000     0.002273   459.073385     0.000000 
  11.099000   403.000000     0.002481   459.080043     0.000000 
  11.107000   521.000000     0.001919   459.086704     0.000000 
  11.115000   450.000000     0.002222   459.093367     0.000000 
  11.123000   456.000000     0.002193   459.100032     0.000000 
  11.131000   424.000000     0.002358   459.106700     0.000000 
  11.139000   469.000000     0.002132   459.113371     0.000000 
  11.147000   511.000000     0.001957   459.120043     0.000000 
  11.155000   449.000000     0.002227   459.126719     0.000000 
  11.163000   410.000000     0.002439   459.133396     0.000000 
  11.171000   440.000000     0.002273   459.140076     0.000000 
  11.179000   443.000000     0.002257   459.146758     0.000000 
  11.187000   492.000000     0.002033   459.153443     0.000000 
  11.195000   510.000000     0.001961   459.160130     0.000000 
  11.203000   470.000000     0.002128   459.166819     0.000000 
  11.211000   484.000000     0.002066   459.173511     0.000000 
  11.219000   466.000000     0.002146   459.180205     0.000000 
  11.227000   454.000000     0.002203   459.186902     0.000000 
  11.235000   475.000000     0.002105   459.193601     0.000000 
  11.243000   454.000000     0.002203   459.200302     0.000000 
  11.251000   481.000000     0.002079   459.207005     0.000000 
  11.259000   476.000000     0.002101   459.213711     0.000000 
  11.267000   440.000000     0.002273   459.220420     0.000000 
  11.275000   437.000000     0.002288   459.227130     0.000000 
  11.283000   432.000000     0.002315   459.233843     0.000000 
  11.291000   444.000000     0.002252   459.240558     0.000000 
  11.299000   473.000000     0.002114   459.247276     0.000000 
  11.307000   525.000000     0.001905   459.253996     0.000000 
  11.315000   498.000000     0.002008   459.260718     0.000000 
  11.323000   405.000000     0.002469   459.267443     0.000000 
  11.331000   416.000000     0.002404   459.274169     0.000000 
  11.339000   454.000000     0.002203   459.280899     0.000000 
  11.347000   409.000000     0.002445   459.287630     0.000000 
  11.355000   498.000000     0.002008   459.294364     0.000000 
  11.363000   504.000000     0.001984   459.301100     0.000000 
  11.371000   491.000000     0.002037   459.307838     0.000000 
  11.379000   489.000000     0.002045   459.314579     0.000000 
  11.387000   395.000000     0.002532   459.321322     0.000000 
  11.395000   395.000000     0.002532   459.328067     0.000000 
  11.403000   443.000000     0.002257   459.334814     0.000000 
  11.411000   422.000000     0.002370   459.341564     0.000000 
  11.419000   463.000000     0.002160   459.348316     0.000000 
  11.427000   541.000000     0.001848   459.355070     0.000000 
  11.435000   520.000000     0.001923   459.361827     0.000000 
  11.443000   495.000000     0.002020   459.368585     0.000000 
  11.451000   453.000000     0.002208   459.375346     0.000000 
  11.459000   452.000000     0.002212   459.382109     0.000000 
  11.467000   456.000000     0.002193   459.388875     0.000000 
  11.475000   528.000000     0.001894   459.395643     0.000000 
  11.483000   403.000000     0.002481   459.402413     0.000000 
  11.491000   417.000000     0.002398   459.409185     0.000000 
  11.499000   413.000000     0.002421   459.415959     0.000000 
  11.507000   431.000000     0.002320   459.422736     0.000000 
  11.515000   420.000000     0.002381   459.429515     0.000000 
  11.523000   510.000000     0.001961   459.436296     0.000000 
  11.531000   438.000000     0.002283   459.443079     0.000000 
  11.539000   410.000000     0.002439   459.449864     0.000000 
  11.547000   405.000000     0.002469   459.456652     0.000000 
  11.555000   429.000000     0.002331   459.463442     0.000000 
  11.563000   449.000000     0.002227   459.470234     0.000000 
  11.571000   419.000000     0.002387   459.477028     0.000000 
  11.579000   403.000000     0.002481   459.483825     0.000000 
  11.587000   424.000000     0.002358   459.490623     0.000000 
  11.595000   441.000000     0.002268   459.497424     0.000000 
  11.603000   433.000000     0.002309   459.504227     0.000000 
  11.611000   421.000000     0.002375   459.511032     0.000000 
  11.619000   428.000000     0.002336   459.517840     0.000000 
  11.627000   431.000000     0.002320   459.524649     0.000000 
  11.635000   434.000000     0.002304   459.531461     0.000000 
  11.643000   467.000000     0.002141   459.538275     0.000000 
  11.651000   408.000000     0.002451   459.545091     0.000000 
  11.659000   503.000000     0.001988   459.551909     0.000000 
  11.667000   454.000000     0.002203   459.558729     0.000000 
  11.675000   513.000000     0.001949   459.565551     0.000000 
  11.683000   459.000000     0.002179   459.572376     0.000000 
  11.691000   506.000000     0.001976   459.579202     0.000000 
  11.699000   396.000000     0.002525   459.586031     0.000000 
  11.707000   378.000000     0.002646   459.592862     0.000000 
  11.715000   436.000000     0.002294   459.599695     0.000000 
  11.723000   495.000000     0.002020   459.606530     0.000000 
  11.731000   496.000000     0.002016   459.613367     0.000000 
  11.739000   501.000000     0.001996   459.620207     0.000000 
  11.747000   516.000000     0.001938   459.627048     0.000000 
  11.755000   475.000000     0.002105   459.633892     0.000000 
  11.763000   445.000000     0.002247   459.640737     0.000000 
  11.771000   450.000000     0.002222   459.647585     0.000000 
  11.779000   453.000000     0.002208   459.654435     0.000000 
  11.787000   420.000000     0.002381   459.661287     0.000000 
  11.795000   408.000000     0.002451   459.668141     0.000000 
  11.803000   462.000000     0.002165   459.674997     0.000000 
  11.811000   497.000000     0.002012   459.681855     0.000000 
  11.819000   504.000000     0.001984   459.688715     0.000000 
  11.827000   492.000000     0.002033   459.695578     0.000000 
  11.835000   464.000000     0.002155   459.702442     0.000000 
  11.843000   459.000000     0.002179   459.709308     0.000000 
  11.851000   435.000000     0.002299   459.716177     0.000000 
  11.859000   417.000000     0.002398   459.723047     0.000000 
  11.867000   443.000000     0.002257   459.729920     0.000000 
  11.875000   432.000000     0.002315   459.736794     0.000000 
  11.883000   527.000000     0.001898   459.743671     0.000000 
  11.891000   440.000000     0.002273   459.750550     0.000000 
  11.899000   535.000000     0.001869   459.757430     0.000000 
  11.907000   474.000000     0.002110   459.764313     0.000000 
  11.915000   419.000000     0.002387   459.771198     0.000000 
  11.923000   432.000000     0.002315   459.778085     0.000000 
  11.931000   433.000000     0.002309   459.784974     0.000000 
  11.939000   485.000000     0.002062   459.791864     0.000000 
  11.947000   491.000000     0.002037   459.798757     0.000000 
  11.955000   459.000000     0.002179   459.805652     0.000000 
  11.963000   434.000000     0.002304   459.812549     0.000000 
  11.971000   411.000000     0.002433   459.819448     0.000000 
  11.979000   388.000000     0.002577   459.826348     0.000000 
  11.987000   435.000000     0.002299   459.833251     0.000000 
  11.995000   487.000000     0.002053   459.840156     0.000000 
  12.003000   413.000000     0.002421   459.847063     0.000000 
  12.011000   436.000000     0.002294   459.853971     0.000000 
  12.019000   440.000000     0.002273   459.860882     0.000000 
  12.027000   482.000000     0.002075   459.867795     0.000000 
  12.035000   477.000000     0.002096   459.874709     0.000000 
  12.043000   416.000000     0.002404   459.881626     0.000000 
  12.051000   482.000000     0.002075   459.888544     0.000000 
  12.059000   454.000000     0.002203   459.895465     0.000000 
  12.067000   428.000000     0.002336   459.902387     0.000000 
  12.075000   523.000000     0.001912   459.909312     0.000000 
  12.083000   405.000000     0.002469   459.916238     0.000000 
  12.091000   451.000000     0.002217   459.923166     0.000000 
  12.099000   444.000000     0.002252   459.930097     0.000000 
  12.107000   448.000000     0.002232   459.937029     0.000000 
  12.115000   482.000000     0.002075   459.943963     0.000000 
  12.123000   466.000000     0.002146   459.950899     0.000000 
  12.131000   443.000000     0.002257   459.957837     0.000000 
  12.139000   467.000000     0.002141   459.964777     0.000000 
  12.147000   468.000000     0.002137   459.971718     0.000000
