Repository: xyin-anl/awesome_pxrd2xtal_generation

A curated, AI-assisted index of resources for **powder X-ray diffraction (PXRD) to crystal structure determination/generation**. The emphasis is on methods that use machine learning, generative modeling, differentiable refinement, or high-throughput simulated/experimental PXRD data to infer crystal structures from one-dimensional powder patterns or documented representations derived from them.

PXRD structure determination is an ill-posed inverse problem: many candidate structures can produce similar patterns, experimental profiles contain instrumental broadening, finite-size effects, texture, preferred orientation, background, impurity phases, and peak overlap, and many workflows require prior knowledge such as composition, lattice constants, or a unit cell. Traditional approaches rely on indexing, search-match, direct methods/global optimization, and Rietveld refinement. Recent AI/ML methods add new capabilities, including direct PXRD-to-CIF generation, diffusion or flow-based coordinate sampling, language-model generation of CIF text, lattice/symmetry prediction, retrieval/search-match, and phase decomposition.

**Last update:** 2026-11-20. See [`curation_protocal.md`](curation_protocal.md) for the AI-assisted curation workflow and update notes.

**Interactive board:** Explore and filter the catalog at [nodeology.ai/resources/pxrd2xtal](https://nodeology.ai/resources/pxrd2xtal).

## Scope and Taxonomy

Methods, datasets, and scientific tools are in scope only when a documented and evaluated pathway consumes, produces, or analyzes a one-dimensional powder X-ray diffraction profile, or a representation demonstrably derived from one, such as a peak list, d-I list, or Le Bail-extracted structure-factor amplitudes. A structure source may be retained as supporting substrate only when a named cataloged PXRD workflow directly uses it; the ability to calculate a pattern from an arbitrary CIF is not sufficient by itself.

The catalog records each resource's relationship to PXRD explicitly:

- **Direct PXRD**: the released workflow accepts, produces, or evaluates powder patterns.
- **Powder-derived input**: the user supplies a representation extracted from a powder pattern rather than the raw profile.
- **Multimodal with PXRD**: the resource also covers another measurement technique beyond PXRD, such as TEM, Raman, neutron diffraction, XPS, or EXAFS, but has an independently usable PXRD pathway.
- **Supporting substrate**: a structure source or generic tool directly used by named PXRD workflows; it is not itself a PXRD dataset or solver.

Pair distribution function/total-scattering methods, single-crystal and electron-diffraction methods, generic structure-generation benchmarks without a documented PXRD use, and literature-mining systems are outside the main catalog. They may be discussed in the curation record but are not counted as PXRD resources.

The repository separates retained records into four roles:

1. **Core PXRD → structure generation / solution methods**: models that aim to generate or solve full crystal structures, usually CIF-like outputs or atomic coordinates/lattices, from PXRD plus optional side information such as composition, formula, unit cell, or lattice parameters.
2. **Related PXRD AI/ML modules**: methods that do not by themselves output a complete structure, but are useful for structure solution pipelines, including lattice/space-group prediction, retrieval/search-match, multi-phase decomposition, Rietveld refinement, simulation acceleration, and experimental-data benchmarks.
3. **Datasets and benchmarks**: released simulated or experimental powder data, plus explicitly labeled supporting structure sources used by cataloged PXRD methods.
4. **Utilities**: simulation, refinement, conversion, and workflow tools with a documented PXRD pathway.

The tables below intentionally mix peer-reviewed articles, preprints, open repositories, and datasets. Author-reported metrics are **not directly comparable** because input assumptions, chemistry scope, crystallographic tolerances, simulated-vs-experimental evaluation, and post-refinement protocols differ.

## Datasets and Benchmarks

<!-- BEGIN GENERATED: datasets -->
| Dataset / Benchmark | Scope | Size | Sim / Exp | Format | Notes / Use | Link |
|---------------------|-------|------|-----------|--------|-------------|------|
| **InformedXRD benchmark suite** | Direct PXRD | 473 RRUFF patterns, including a 325-pattern cleaner subset, plus 98 opXRD patterns | Experimental RRUFF evaluation sets + experimental opXRD stress test | HDF5 benchmark files + NPZ/CSV/JSON stress-test files and manifests | CC BY 4.0 fixed evaluation suite for diffraction-symmetry classification using Cu K-alpha laboratory data. RRUFF-473 covers 46 of 99 extinction groups, while its cleaner 325-pattern subset covers 45; opXRD-98 is designated a stress test rather than a leaderboard benchmark.

File: exp_pxrd_data/crystalyze/HoNdV2O8/HoNdV2O8.fcf

data_
_cell_length_a 7.22392(4)
_cell_length_b 7.22392(4)
_cell_length_c 6.36053(6)
_cell_angle_alpha 90
_cell_angle_beta  90
_cell_angle_gamma 90
_shelx_F_squared_multiplier 1
loop_
_symmetry_equiv_pos_as_xyz
	 'x, y, z '
	 '-x, y, z '
	 '-x+1/2, -y+1/2, z+1/2 '
	 '-x+1/2, y, -z-1/4 '
	 '-y, -x, -z '
	 '-y, x+1/2, z+1/4 '
	 '-y+1/2, -x, z-1/4 '
	 '-y+1/2, x+1/2, -z+1/2 '
	 'y, -x, -z '
	 'y, x+1/2, z+1/4 '
	 'y+1/2, -x, z-1/4 '
	 'y+1/2, x+1/2, -z+1/2 '
	 'x, -y+1/2, -z+1/4 '
	 '-x, -y+1/2, -z+1/4 '
	 'x+1/2, -y+1/2, z+1/2 '
	 'x+1/2, y, -z-1/4 '
	 'x+1/2, y+1/2, z+1/2 '
	 '-x+1/2, y+1/2, z+1/2 '
	 '-x, -y, z '
	 '-x, y+1/2, -z+1/4 '
	 '-y+1/2, -x+1/2, -z+1/2 '
	 '-y+1/2, x, z-1/4 '
	 '-y, -x+1/2, z+1/4 '
	 '-y, x, -z '
	 'y+1/2, -x+1/2, -z+1/2 '
	 'y+1/2, x, z-1/4 '
	 'y, -x+1/2, z+1/4 '
	 'y, x, -z '
	 'x+1/2, -y, -z-1/4 '
	 '-x+1/2, -y, -z-1/4 '
	 'x, -y, z '
	 'x, y+1/2, -z+1/4 '
loop_
_refln_index_h
_refln_index_k
_refln_index_l
_refln_F_squared_calc
_refln_F_squared_meas
_refln_F_squared_sigma
_refln_observed_status
   0    0    4        11.16        12.36       0.08 o
   1    0    1         8.78         7.33       0.06 o
   1    0    3        19.04        23.30       0.13 o
   1    0    5         2.25         2.44       0.08 o
   1    0    7         1.42         1.41       0.01 o
   1    1    2        86.40        80.50       0.56 o
   1    1    6        46.12        51.52       0.23 o
   2    0    0        67.03        63.36       0.24 o
   2    0    2         6.68         7.14       0.08 o
   2    0    4        55.59        68.77       0.29 o
   2    0    6         0.02         0.02       0.03 o
   2    1    1         8.15         7.57       0.22 o
   2    1    3        12.64        13.98       0.15 o
   2    1    5        16.20        17.15       0.10 o
   2    2    0        28.41        28.26       0.30 o
   2    2    4        65.60        75.64       0.38 o
   3    0    1        24.16        31.48       0.21 o
   3    0    3         6.17         6.50       0.11 o
   3    0    5         1.17         1.17       0.01 o
   3    1    2       165.83       206.51       0.62 o
   3    1    4         2.87         2.84       0.09 o
   3    1    6        58.29        65.00       0.29 o
   3    2    1        30.73        37.84       0.25 o
   3    2    3         2.81         3.30       0.02 o
   3    2    5        10.19        10.60       0.20 o
   3    3    2        79.27        92.75       0.53 o
   3    3    6        17.81        18.90       0.17 o
   4    0    0        47.92        64.49       0.22 o
   4    0    2         1.74         1.66       0.05 o
   4    0    4        40.39        51.69       0.26 o
   4    0    6         0.01         0.01       0.01 o
   4    1    1         8.15         9.60       0.09 o
   4    1    3        12.96        14.31       0.13 o
   4    1    5         9.86         9.80       0.13 o
   4    2    0        50.48        62.00       0.30 o
   4    2    2         0.44         0.45       0.07 o
   4    2    4        96.06       107.96       0.59 o
   4    3    1        22.89        26.40       0.14 o
   4    3    3         4.15         5.02       0.12 o
   4    3    5         6.18         6.29       0.13 o
   4    4    0        22.64        24.70       0.25 o
   4    4    4        37.11        38.06       0.26 o
   5    0    1         3.25         3.75       0.05 o
   5    0    3        11.23        13.56       0.12 o
   5    0    5         2.01         2.04       0.07 o
   5    1    2        86.20       104.91       0.53 o
   5    1    4         0.14         0.15       0.01 o
   5    2    1         3.80         3.90       0.06 o
   5    2    3        10.25        11.06       0.14 o
   5    2    5        11.70        11.60       0.10 o
   5    3    2        89.32       100.39       0.71 o
   5    3    4         2.49         2.57       0.08 o
   5    4    1         3.97         4.04       0.03 o
   5    4    3        10.48        10.40       0.17 o
   5    5    2        27.91        32.44       0.20 o
   6    0    0        36.59        42.92       0.20 o
   6    0    2         0.01         0.01       0.01 o
   6    0    4        25.32        27.78       0.22 o
   6    1    1         7.82         8.06       0.06 o
   6    1    3        14.43        15.04       0.15 o
   6    2    0        45.86        51.06       0.32 o
   6    2    2         2.49         2.47       0.05 o
   6    2    4        61.27        68.25       0.34 o
   6    3    1        17.32        17.67       0.13 o
   6    3    3         6.36         6.98       0.11 o
   6    4    0        42.09        45.04       0.20 o
   6    4    2         0.94         0.95       0.05 o
   6    5    1         4.07         4.14       0.06 o
   7    0    1         4.85         4.84       0.11 o
   7    0    3         5.05         5.55       0.09 o
   7    1    2        65.36        75.96       0.38 o
   7    2    1         6.85         6.85       0.16 o
   7    2    3         4.30         4.35       0.10 o
   7    3    2        68.78        81.31       0.37 o
   8    0    0        15.39        15.45       0.08 o
