Repository: xyin-anl/awesome_pxrd2xtal_generation

A curated, AI-assisted index of resources for **powder X-ray diffraction (PXRD) to crystal structure determination/generation**. The emphasis is on methods that use machine learning, generative modeling, differentiable refinement, or high-throughput simulated/experimental PXRD data to infer crystal structures from one-dimensional powder patterns or documented representations derived from them.

PXRD structure determination is an ill-posed inverse problem: many candidate structures can produce similar patterns, experimental profiles contain instrumental broadening, finite-size effects, texture, preferred orientation, background, impurity phases, and peak overlap, and many workflows require prior knowledge such as composition, lattice constants, or a unit cell. Traditional approaches rely on indexing, search-match, direct methods/global optimization, and Rietveld refinement. Recent AI/ML methods add new capabilities, including direct PXRD-to-CIF generation, diffusion or flow-based coordinate sampling, language-model generation of CIF text, lattice/symmetry prediction, retrieval/search-match, and phase decomposition.

**Last update:** 2026-11-20. See [`curation_protocal.md`](curation_protocal.md) for the AI-assisted curation workflow and update notes.

**Interactive board:** Explore and filter the catalog at [nodeology.ai/resources/pxrd2xtal](https://nodeology.ai/resources/pxrd2xtal).

## Scope and Taxonomy

Methods, datasets, and scientific tools are in scope only when a documented and evaluated pathway consumes, produces, or analyzes a one-dimensional powder X-ray diffraction profile, or a representation demonstrably derived from one, such as a peak list, d-I list, or Le Bail-extracted structure-factor amplitudes. A structure source may be retained as supporting substrate only when a named cataloged PXRD workflow directly uses it; the ability to calculate a pattern from an arbitrary CIF is not sufficient by itself.

The catalog records each resource's relationship to PXRD explicitly:

- **Direct PXRD**: the released workflow accepts, produces, or evaluates powder patterns.
- **Powder-derived input**: the user supplies a representation extracted from a powder pattern rather than the raw profile.
- **Multimodal with PXRD**: the resource also covers another measurement technique beyond PXRD, such as TEM, Raman, neutron diffraction, XPS, or EXAFS, but has an independently usable PXRD pathway.
- **Supporting substrate**: a structure source or generic tool directly used by named PXRD workflows; it is not itself a PXRD dataset or solver.

Pair distribution function/total-scattering methods, single-crystal and electron-diffraction methods, generic structure-generation benchmarks without a documented PXRD use, and literature-mining systems are outside the main catalog. They may be discussed in the curation record but are not counted as PXRD resources.

The repository separates retained records into four roles:

1. **Core PXRD → structure generation / solution methods**: models that aim to generate or solve full crystal structures, usually CIF-like outputs or atomic coordinates/lattices, from PXRD plus optional side information such as composition, formula, unit cell, or lattice parameters.
2. **Related PXRD AI/ML modules**: methods that do not by themselves output a complete structure, but are useful for structure solution pipelines, including lattice/space-group prediction, retrieval/search-match, multi-phase decomposition, Rietveld refinement, simulation acceleration, and experimental-data benchmarks.
3. **Datasets and benchmarks**: released simulated or experimental powder data, plus explicitly labeled supporting structure sources used by cataloged PXRD methods.
4. **Utilities**: simulation, refinement, conversion, and workflow tools with a documented PXRD pathway.

The tables below intentionally mix peer-reviewed articles, preprints, open repositories, and datasets. Author-reported metrics are **not directly comparable** because input assumptions, chemistry scope, crystallographic tolerances, simulated-vs-experimental evaluation, and post-refinement protocols differ.

## Datasets and Benchmarks

<!-- BEGIN GENERATED: datasets -->
| Dataset / Benchmark | Scope | Size | Sim / Exp | Format | Notes / Use | Link |
|---------------------|-------|------|-----------|--------|-------------|------|
| **InformedXRD benchmark suite** | Direct PXRD | 473 RRUFF patterns, including a 325-pattern cleaner subset, plus 98 opXRD patterns | Experimental RRUFF evaluation sets + experimental opXRD stress test | HDF5 benchmark files + NPZ/CSV/JSON stress-test files and manifests | CC BY 4.0 fixed evaluation suite for diffraction-symmetry classification using Cu K-alpha laboratory data. RRUFF-473 covers 46 of 99 extinction groups, while its cleaner 325-pattern subset covers 45; opXRD-98 is designated a stress test rather than a leaderboard benchmark.

File: exp_pxrd_data/crystalyze/HoNdV2O8/Ho_Nd_V2_O8_raw.inp
do_errors
r_exp  4.07207511
r_exp_dash  9.85726403
r_wp  15.6279903
r_wp_dash  37.8306447
r_p  10.3035913
r_p_dash  40.5273572
weighted_Durbin_Watson  0.184624675
gof  3.83784432

xdd Ho_Nd_V2_O8_raw.xy
x_calculation_step 0.002
LP_Factor(0)

	lam
		ymin_on_ymax  0.001
		la  1 lo 1.54056 lh 0.5

	bkg @  461.005431`_0.903459735 -8.88920387`_1.53455343 -4.95186488`_1.38800485  8.2569678`_1.35984557 -0.482090406`_1.1950165 -1.98844984`_1.1916352
	start_X 5.00
	finish_X 140.00
	
	str
		local !CIF_PHASE_ID 1
		a lp2  7.223916`_0.000041
		b lp2  7.223916`_0.000041
		c lp3  6.360530`_0.000060
		al 90.      
		be 90.     
		ga 90.     
		phase_name HoNdV2O8
		volume  331.924`_0.005
		scale @  0.000204535045`_8.068e-007
		space_group 141
		site  Nd0  x  0.00000000  y 0.000000 z 0.500000  occ Nd  0.5
		site  Ho0  x  0.00000000  y 0.000000 z 0.500000  occ Ho  0.5
		site  V4   x  0.00000000  y 0.5000000 z 0.2500000  occ V   1.
 		site  O23  x  0.00000000  y y1  0.18027`_0.00078 z z1  0.83610`_0.00082 occ O   1.
 		view_structure

		TCHZ_Peak_Type(@, 0.04881`_0.00238,@,-0.05471`_0.00221,@, 0.01120`_0.00041,, 0,@, 0.13724`_0.00175,, 0)
C_matrix_normalized
{
                             1   2   3   4   5   6   7   8   9  10  11  12  13  14  15
bkg19415008            1:  100   2  51   4  31   0  -1  -0 -20  -2   1   5  -7   7 -15
bkg19411936            2:    2 100   3  56   1  35  -0  -0  -3   1  -1  -2   1  -1  -0
bkg19413728            3:   51   3 100   1  47   1   1   0   7  -1   3  -6   6  -6   8
bkg19413984            4:    4  56   1 100   0  47   0   0  -5   0  -2   3  -3   3  -5
bkg19412704            5:   31   1  47   0 100  -0  -0   0   3  -1   2   2  -0  -0   2
bkg19414752            6:    0  35   1  47  -0 100   0   0   0   2  -1   2  -2   2  -2
lp2                    7:   -1  -0   1   0  -0   0 100 -36   2  -2  -1  -1   1  -1   3
lp3                    8:   -0  -0   0   0   0   0 -36 100   1   1  -0   0  -0   0   1
scale19352400_         9:  -20  -3   7  -5   3   0   2   1 100   6   6 -17  21 -22  40
y1                    10:   -2   1  -1   0  -1   2  -2   1   6 100  20   3  -3   3  -2
z1                    11:    1  -1   3  -2   2  -1  -1  -0   6  20 100  -2   3  -4   6
m66aa582d_0           12:    5  -2  -6   3   2   2  -1   0 -17   3  -2 100 -96  92 -62
m66aa582d_1           13:   -7   1   6  -3  -0  -2   1  -0  21  -3   3 -96 100 -99  73
m66aa582d_2           14:    7  -1  -6   3  -0   2  -1   0 -22   3  -4  92 -99 100 -75
m66aa582d_3           15:  -15  -0   8  -5   2  -2   3   1  40  -2   6 -62  73 -75 100
}
Out_pdCIF(HoNdV2O8.cif)
Out_FCF(HoNdV2O8.fcf)
