Repository: xyin-anl/awesome_pxrd2xtal_generation

A curated, AI-assisted index of resources for **powder X-ray diffraction (PXRD) to crystal structure determination/generation**. The emphasis is on methods that use machine learning, generative modeling, differentiable refinement, or high-throughput simulated/experimental PXRD data to infer crystal structures from one-dimensional powder patterns or documented representations derived from them.

PXRD structure determination is an ill-posed inverse problem: many candidate structures can produce similar patterns, experimental profiles contain instrumental broadening, finite-size effects, texture, preferred orientation, background, impurity phases, and peak overlap, and many workflows require prior knowledge such as composition, lattice constants, or a unit cell. Traditional approaches rely on indexing, search-match, direct methods/global optimization, and Rietveld refinement. Recent AI/ML methods add new capabilities, including direct PXRD-to-CIF generation, diffusion or flow-based coordinate sampling, language-model generation of CIF text, lattice/symmetry prediction, retrieval/search-match, and phase decomposition.

**Last update:** 2026-11-20. See [`curation_protocal.md`](curation_protocal.md) for the AI-assisted curation workflow and update notes.

**Interactive board:** Explore and filter the catalog at [nodeology.ai/resources/pxrd2xtal](https://nodeology.ai/resources/pxrd2xtal).

## Scope and Taxonomy

Methods, datasets, and scientific tools are in scope only when a documented and evaluated pathway consumes, produces, or analyzes a one-dimensional powder X-ray diffraction profile, or a representation demonstrably derived from one, such as a peak list, d-I list, or Le Bail-extracted structure-factor amplitudes. A structure source may be retained as supporting substrate only when a named cataloged PXRD workflow directly uses it; the ability to calculate a pattern from an arbitrary CIF is not sufficient by itself.

The catalog records each resource's relationship to PXRD explicitly:

- **Direct PXRD**: the released workflow accepts, produces, or evaluates powder patterns.
- **Powder-derived input**: the user supplies a representation extracted from a powder pattern rather than the raw profile.
- **Multimodal with PXRD**: the resource also covers another measurement technique beyond PXRD, such as TEM, Raman, neutron diffraction, XPS, or EXAFS, but has an independently usable PXRD pathway.
- **Supporting substrate**: a structure source or generic tool directly used by named PXRD workflows; it is not itself a PXRD dataset or solver.

Pair distribution function/total-scattering methods, single-crystal and electron-diffraction methods, generic structure-generation benchmarks without a documented PXRD use, and literature-mining systems are outside the main catalog. They may be discussed in the curation record but are not counted as PXRD resources.

The repository separates retained records into four roles:

1. **Core PXRD → structure generation / solution methods**: models that aim to generate or solve full crystal structures, usually CIF-like outputs or atomic coordinates/lattices, from PXRD plus optional side information such as composition, formula, unit cell, or lattice parameters.
2. **Related PXRD AI/ML modules**: methods that do not by themselves output a complete structure, but are useful for structure solution pipelines, including lattice/space-group prediction, retrieval/search-match, multi-phase decomposition, Rietveld refinement, simulation acceleration, and experimental-data benchmarks.
3. **Datasets and benchmarks**: released simulated or experimental powder data, plus explicitly labeled supporting structure sources used by cataloged PXRD methods.
4. **Utilities**: simulation, refinement, conversion, and workflow tools with a documented PXRD pathway.

The tables below intentionally mix peer-reviewed articles, preprints, open repositories, and datasets. Author-reported metrics are **not directly comparable** because input assumptions, chemistry scope, crystallographic tolerances, simulated-vs-experimental evaluation, and post-refinement protocols differ.

## Datasets and Benchmarks

<!-- BEGIN GENERATED: datasets -->
| Dataset / Benchmark | Scope | Size | Sim / Exp | Format | Notes / Use | Link |
|---------------------|-------|------|-----------|--------|-------------|------|
| **InformedXRD benchmark suite** | Direct PXRD | 473 RRUFF patterns, including a 325-pattern cleaner subset, plus 98 opXRD patterns | Experimental RRUFF evaluation sets + experimental opXRD stress test | HDF5 benchmark files + NPZ/CSV/JSON stress-test files and manifests | CC BY 4.0 fixed evaluation suite for diffraction-symmetry classification using Cu K-alpha laboratory data. RRUFF-473 covers 46 of 99 extinction groups, while its cleaner 325-pattern subset covers 45; opXRD-98 is designated a stress test rather than a leaderboard benchmark.

File: exp_pxrd_data/crystalyze/LuOF/LuOF.fcf

data_
_cell_length_a 3.84864(8)
_cell_length_b 3.84864(8)
_cell_length_c 5.3099(2)
_cell_angle_alpha 90
_cell_angle_beta  90
_cell_angle_gamma 90
_shelx_F_squared_multiplier 1
loop_
_symmetry_equiv_pos_as_xyz
	 'x, y, z '
	 '-x, y, z '
	 '-x+1/2, -y+1/2, -z '
	 '-x+1/2, y+1/2, -z '
	 '-y, -x, -z '
	 '-y, x, -z '
	 '-y+1/2, -x+1/2, z '
	 '-y+1/2, x+1/2, z '
	 'y, -x, -z '
	 'y, x, -z '
	 'y+1/2, -x+1/2, z '
	 'y+1/2, x+1/2, z '
	 'x, -y, z '
	 '-x, -y, z '
	 'x+1/2, -y+1/2, -z '
	 'x+1/2, y+1/2, -z '
loop_
_refln_index_h
_refln_index_k
_refln_index_l
_refln_F_squared_calc
_refln_F_squared_meas
_refln_F_squared_sigma
_refln_observed_status
   0    0    1         2.14         2.30    6906.25 o
   0    0    2        18.79        20.35   37507.22 o
   0    0    3        13.38        16.93  109653.90 o
   0    0    4        16.27        15.49   63180.15 o
   0    0    5        14.63        17.08   84808.34 o
   0    0    6         0.13         0.13     195.26 o
   1    0    1       171.51       182.45  214330.63 o
   1    0    2        27.99        43.45  267217.26 o
   1    0    3        75.00        73.00  104303.87 o
   1    0    4        56.27        56.65  290973.95 o
   1    0    5        14.36        15.19   29773.82 o
   1    0    6        52.66        47.44  177946.22 o
   1    1    0        49.60        66.79  217437.33 o
   1    1    1         9.33         7.01  111867.16 o
   1    1    2       171.79       149.14  184846.20 o
   1    1    3        39.95        54.88  495711.75 o
   1    1    4        19.24        19.60   45481.20 o
   1    1    5        57.02        69.15  187286.76 o
   1    1    6         7.82         8.16   18171.33 o
   2    0    0       102.58        92.97   81121.66 o
   2    0    1         5.28         7.46   67007.26 o
   2    0    2        59.82        67.02  293481.44 o
   2    0    3        39.64        41.29   99130.63 o
   2    0    4        49.20        42.38  192109.48 o
   2    0    5        48.64        52.96  290621.69 o
   2    1    1       234.27       234.52  816415.17 o
   2    1    2        40.22        45.32  132158.77 o
   2    1    3       113.72        95.29  313720.35 o
   2    1    4        89.90        98.78  674526.06 o
   2    1    5        23.92        21.78   44774.13 o
   2    2    0        71.16        59.24  273831.51 o
   2    2    1         3.97         4.25   11715.77 o
   2    2    2        48.77        49.16   94776.97 o
   2    2    3        31.17        32.48  146895.79 o
   2    2    4        39.49        38.65   83929.87 o
   2    2    5        41.40        45.60  124206.01 o
   3    0    1        88.49        80.10  280430.74 o
   3    0    2        15.59        17.07   35974.59 o
   3    0    3        45.59        45.45  121574.38 o
   3    0    4        37.25        34.52  143375.01 o
   3    1    0        62.71        61.67  195999.24 o
   3    1    1         9.95         9.82   25114.87 o
   3    1    2       180.86       150.51  585575.73 o
   3    1    3        50.67        64.12  353976.73 o
   3    1    4        28.19        27.62   54926.39 o
   3    2    1       141.57       140.15  892149.33 o
   3    2    2        25.34        30.40   89446.82 o
   3    2    3        75.73        65.24  190769.36 o
   3    3    0        22.06        19.68   40980.61 o
   3    3    1         3.23         3.27    6810.62 o
   3    3    2        60.74        53.62  315207.81 o
   4    0    0        43.60        43.52   80022.46 o
   4    0    1         2.71         2.72    6882.76 o
   4    0    2        34.57        31.32   63714.73 o
   4    0    3        21.45        22.69   42272.45 o
   4    1    1       117.42       104.05  396179.67 o
   4    1    2        21.24        21.41   26928.58 o
   4    2    0        72.78        64.16  303462.13 o
   4    2    1         4.66         5.00   12760.35 o
