Repository: xyin-anl/awesome_pxrd2xtal_generation

A curated, AI-assisted index of resources for **powder X-ray diffraction (PXRD) to crystal structure determination/generation**. The emphasis is on methods that use machine learning, generative modeling, differentiable refinement, or high-throughput simulated/experimental PXRD data to infer crystal structures from one-dimensional powder patterns or documented representations derived from them.

PXRD structure determination is an ill-posed inverse problem: many candidate structures can produce similar patterns, experimental profiles contain instrumental broadening, finite-size effects, texture, preferred orientation, background, impurity phases, and peak overlap, and many workflows require prior knowledge such as composition, lattice constants, or a unit cell. Traditional approaches rely on indexing, search-match, direct methods/global optimization, and Rietveld refinement. Recent AI/ML methods add new capabilities, including direct PXRD-to-CIF generation, diffusion or flow-based coordinate sampling, language-model generation of CIF text, lattice/symmetry prediction, retrieval/search-match, and phase decomposition.

**Last update:** 2026-11-20. See [`curation_protocal.md`](curation_protocal.md) for the AI-assisted curation workflow and update notes.

**Interactive board:** Explore and filter the catalog at [nodeology.ai/resources/pxrd2xtal](https://nodeology.ai/resources/pxrd2xtal).

## Scope and Taxonomy

Methods, datasets, and scientific tools are in scope only when a documented and evaluated pathway consumes, produces, or analyzes a one-dimensional powder X-ray diffraction profile, or a representation demonstrably derived from one, such as a peak list, d-I list, or Le Bail-extracted structure-factor amplitudes. A structure source may be retained as supporting substrate only when a named cataloged PXRD workflow directly uses it; the ability to calculate a pattern from an arbitrary CIF is not sufficient by itself.

The catalog records each resource's relationship to PXRD explicitly:

- **Direct PXRD**: the released workflow accepts, produces, or evaluates powder patterns.
- **Powder-derived input**: the user supplies a representation extracted from a powder pattern rather than the raw profile.
- **Multimodal with PXRD**: the resource also covers another measurement technique beyond PXRD, such as TEM, Raman, neutron diffraction, XPS, or EXAFS, but has an independently usable PXRD pathway.
- **Supporting substrate**: a structure source or generic tool directly used by named PXRD workflows; it is not itself a PXRD dataset or solver.

Pair distribution function/total-scattering methods, single-crystal and electron-diffraction methods, generic structure-generation benchmarks without a documented PXRD use, and literature-mining systems are outside the main catalog. They may be discussed in the curation record but are not counted as PXRD resources.

The repository separates retained records into four roles:

1. **Core PXRD → structure generation / solution methods**: models that aim to generate or solve full crystal structures, usually CIF-like outputs or atomic coordinates/lattices, from PXRD plus optional side information such as composition, formula, unit cell, or lattice parameters.
2. **Related PXRD AI/ML modules**: methods that do not by themselves output a complete structure, but are useful for structure solution pipelines, including lattice/space-group prediction, retrieval/search-match, multi-phase decomposition, Rietveld refinement, simulation acceleration, and experimental-data benchmarks.
3. **Datasets and benchmarks**: released simulated or experimental powder data, plus explicitly labeled supporting structure sources used by cataloged PXRD methods.
4. **Utilities**: simulation, refinement, conversion, and workflow tools with a documented PXRD pathway.

The tables below intentionally mix peer-reviewed articles, preprints, open repositories, and datasets. Author-reported metrics are **not directly comparable** because input assumptions, chemistry scope, crystallographic tolerances, simulated-vs-experimental evaluation, and post-refinement protocols differ.

## Datasets and Benchmarks

<!-- BEGIN GENERATED: datasets -->
| Dataset / Benchmark | Scope | Size | Sim / Exp | Format | Notes / Use | Link |
|---------------------|-------|------|-----------|--------|-------------|------|
| **InformedXRD benchmark suite** | Direct PXRD | 473 RRUFF patterns, including a 325-pattern cleaner subset, plus 98 opXRD patterns | Experimental RRUFF evaluation sets + experimental opXRD stress test | HDF5 benchmark files + NPZ/CSV/JSON stress-test files and manifests | CC BY 4.0 fixed evaluation suite for diffraction-symmetry classification using Cu K-alpha laboratory data. RRUFF-473 covers 46 of 99 extinction groups, while its cleaner 325-pattern subset covers 45; opXRD-98 is designated a stress test rather than a leaderboard benchmark.

File: exp_pxrd_data/crystalyze/LuOF/Lu_O_F_raw.out
do_errors
r_exp  4.14991902
r_exp_dash  7.79908593
r_wp  14.6275737
r_wp_dash  27.4901037
r_p  11.3634815
r_p_dash  27.145141
weighted_Durbin_Watson  0.10142408
gof  3.52478534

xdd Lu_O_F_raw.xy
x_calculation_step 0.002
LP_Factor(0)

	lam
		ymin_on_ymax  0.001
		la  1 lo 1.540562 lh 0.5
		la  0.5 lo 1.544398 lh 0.5

	bkg @  393.906853`_1.17700701 -170.86716`_2.0686437  130.176732`_1.8307604 -65.132883`_1.78509756  51.0990834`_1.46556188 -29.4630459`_1.43616874
	start_X 5.00
	finish_X 140.00
	
	str
		local !CIF_PHASE_ID 1
		a lp2  3.848637`_0.000084
		b lp2  3.848637`_0.000084
		c lp3  5.309932`_0.000209
		al 90.      
		be 90.     
		ga 90.     
		phase_name LuOF
		volume  78.651`_0.005
		scale @  0.00178274935`_6.924e-006
		space_group 129
		site  Lu1  x  0.5000000 y 0.000000 z 0.78528225 occ Lu 1
 		site  O2   x  0.0000000 y 0.000000 z 0.00000000 occ O 1
 		site  F3   x  0.000000 y 0.000000 z 0.50000000 occ F 1
 		
		TCHZ_Peak_Type(@,-0.26205`_0.03267,@, 0.12428`_0.02481,@, 0.00521`_0.00427,, 0,@, 0.43190`_0.00516,, 0)
C_matrix_normalized
{
                             1   2   3   4   5   6   7   8   9  10  11  12  13
bkg19689792            1:  100 -19  58 -14  41 -12   0  -0 -29  -2   2  -0 -16
bkg19691328            2:  -19 100 -23  67 -16  45   1  -1  -8   2  -2   2   1
bkg19692352            3:   58 -23 100 -22  57 -11   2  -2  13   1  -0  -1  12
bkg19691840            4:  -14  67 -22 100 -19  55   0  -0  -6  -7   6  -5 -10
bkg19689536            5:   41 -16  57 -19 100 -13   1  -1   2   1  -0  -0   4
bkg19696704            6:  -12  45 -11  55 -13 100   1  -1   3   1  -0  -1   5
lp2                    7:    0   1   2   0   1   1 100 -51   1  -2   2  -3   1
lp3                    8:   -0  -1  -2  -0  -1  -1 -51 100  -1   5  -5   5  -1
scale19616768_         9:  -29  -8  13  -6   2   3   1  -1 100   5  -4  -1  36
m66aa3a26_0           10:   -2   2   1  -7   1   1  -2   5   5 100 -97  89  50
m66aa3a26_1           11:    2  -2  -0   6  -0  -0   2  -5  -4 -97 100 -96 -41
m66aa3a26_2           12:   -0   2  -1  -5  -0  -1  -3   5  -1  89 -96 100  25
m66aa3a26_3           13:  -16   1  12 -10   4   5   1  -1  36  50 -41  25 100
}
Out_pdCIF(LuOF.cif)
Out_FCF(LuOF.fcf)
