Repository: xyin-anl/awesome_pxrd2xtal_generation

A curated, AI-assisted index of resources for **powder X-ray diffraction (PXRD) to crystal structure determination/generation**. The emphasis is on methods that use machine learning, generative modeling, differentiable refinement, or high-throughput simulated/experimental PXRD data to infer crystal structures from one-dimensional powder patterns or documented representations derived from them.

PXRD structure determination is an ill-posed inverse problem: many candidate structures can produce similar patterns, experimental profiles contain instrumental broadening, finite-size effects, texture, preferred orientation, background, impurity phases, and peak overlap, and many workflows require prior knowledge such as composition, lattice constants, or a unit cell. Traditional approaches rely on indexing, search-match, direct methods/global optimization, and Rietveld refinement. Recent AI/ML methods add new capabilities, including direct PXRD-to-CIF generation, diffusion or flow-based coordinate sampling, language-model generation of CIF text, lattice/symmetry prediction, retrieval/search-match, and phase decomposition.

**Last update:** 2026-11-20. See [`curation_protocal.md`](curation_protocal.md) for the AI-assisted curation workflow and update notes.

**Interactive board:** Explore and filter the catalog at [nodeology.ai/resources/pxrd2xtal](https://nodeology.ai/resources/pxrd2xtal).

## Scope and Taxonomy

Methods, datasets, and scientific tools are in scope only when a documented and evaluated pathway consumes, produces, or analyzes a one-dimensional powder X-ray diffraction profile, or a representation demonstrably derived from one, such as a peak list, d-I list, or Le Bail-extracted structure-factor amplitudes. A structure source may be retained as supporting substrate only when a named cataloged PXRD workflow directly uses it; the ability to calculate a pattern from an arbitrary CIF is not sufficient by itself.

The catalog records each resource's relationship to PXRD explicitly:

- **Direct PXRD**: the released workflow accepts, produces, or evaluates powder patterns.
- **Powder-derived input**: the user supplies a representation extracted from a powder pattern rather than the raw profile.
- **Multimodal with PXRD**: the resource also covers another measurement technique beyond PXRD, such as TEM, Raman, neutron diffraction, XPS, or EXAFS, but has an independently usable PXRD pathway.
- **Supporting substrate**: a structure source or generic tool directly used by named PXRD workflows; it is not itself a PXRD dataset or solver.

Pair distribution function/total-scattering methods, single-crystal and electron-diffraction methods, generic structure-generation benchmarks without a documented PXRD use, and literature-mining systems are outside the main catalog. They may be discussed in the curation record but are not counted as PXRD resources.

The repository separates retained records into four roles:

1. **Core PXRD → structure generation / solution methods**: models that aim to generate or solve full crystal structures, usually CIF-like outputs or atomic coordinates/lattices, from PXRD plus optional side information such as composition, formula, unit cell, or lattice parameters.
2. **Related PXRD AI/ML modules**: methods that do not by themselves output a complete structure, but are useful for structure solution pipelines, including lattice/space-group prediction, retrieval/search-match, multi-phase decomposition, Rietveld refinement, simulation acceleration, and experimental-data benchmarks.
3. **Datasets and benchmarks**: released simulated or experimental powder data, plus explicitly labeled supporting structure sources used by cataloged PXRD methods.
4. **Utilities**: simulation, refinement, conversion, and workflow tools with a documented PXRD pathway.

The tables below intentionally mix peer-reviewed articles, preprints, open repositories, and datasets. Author-reported metrics are **not directly comparable** because input assumptions, chemistry scope, crystallographic tolerances, simulated-vs-experimental evaluation, and post-refinement protocols differ.

## Datasets and Benchmarks

<!-- BEGIN GENERATED: datasets -->
| Dataset / Benchmark | Scope | Size | Sim / Exp | Format | Notes / Use | Link |
|---------------------|-------|------|-----------|--------|-------------|------|
| **InformedXRD benchmark suite** | Direct PXRD | 473 RRUFF patterns, including a 325-pattern cleaner subset, plus 98 opXRD patterns | Experimental RRUFF evaluation sets + experimental opXRD stress test | HDF5 benchmark files + NPZ/CSV/JSON stress-test files and manifests | CC BY 4.0 fixed evaluation suite for diffraction-symmetry classification using Cu K-alpha laboratory data. RRUFF-473 covers 46 of 99 extinction groups, while its cleaner 325-pattern subset covers 45; opXRD-98 is designated a stress test rather than a leaderboard benchmark.

File: exp_pxrd_data/crystalyze/NaCu2P2/NaCu2P2.fcf

data_
_cell_length_a 3.99793(3)
_cell_length_b 3.99793(3)
_cell_length_c 9.54894(15)
_cell_angle_alpha 90
_cell_angle_beta  90
_cell_angle_gamma 90
_shelx_F_squared_multiplier 1
loop_
_symmetry_equiv_pos_as_xyz
	 'x, y, z '
	 '-x, -y, z '
	 '-x, y, -z '
	 '-x, y, z '
	 '-y, -x, -z '
	 '-y, -x, z '
	 '-y, x, -z '
	 '-y, x, z '
	 'y, -x, -z '
	 'y, -x, z '
	 'y, x, -z '
	 'y, x, z '
	 'x, -y, -z '
	 'x, -y, z '
	 'x, y, -z '
	 '-x, -y, -z '
	 'x+1/2, y+1/2, z+1/2 '
	 '-x+1/2, -y+1/2, z+1/2 '
	 '-x+1/2, y+1/2, -z+1/2 '
	 '-x+1/2, y+1/2, z+1/2 '
	 '-y+1/2, -x+1/2, -z+1/2 '
	 '-y+1/2, -x+1/2, z+1/2 '
	 '-y+1/2, x+1/2, -z+1/2 '
	 '-y+1/2, x+1/2, z+1/2 '
	 'y+1/2, -x+1/2, -z+1/2 '
	 'y+1/2, -x+1/2, z+1/2 '
	 'y+1/2, x+1/2, -z+1/2 '
	 'y+1/2, x+1/2, z+1/2 '
	 'x+1/2, -y+1/2, -z+1/2 '
	 'x+1/2, -y+1/2, z+1/2 '
	 'x+1/2, y+1/2, -z+1/2 '
	 '-x+1/2, -y+1/2, -z+1/2 '
loop_
_refln_index_h
_refln_index_k
_refln_index_l
_refln_F_squared_calc
_refln_F_squared_meas
_refln_F_squared_sigma
_refln_observed_status
   0    0    2        15.58        17.26       0.19 o
   0    0    4         9.65        14.36       0.08 o
   0    0    6        10.60        14.62       0.20 o
   0    0    8        24.60        26.39       0.35 o
   0    0   10         1.97         1.96       0.06 o
   1    0    1         3.23         3.94       0.11 o
   1    0    3        20.32        23.20       0.41 o
   1    0    5        20.48        28.21       0.19 o
   1    0    7         0.27         0.26       0.02 o
   1    0    9         2.76         2.68       0.05 o
   1    0   11         3.12         3.18       0.12 o
   1    1    0         3.96         4.29       0.13 o
   1    1    2       117.55       104.77       0.87 o
   1    1    4       100.62       114.95       0.73 o
   1    1    6        50.30        50.58       0.72 o
   1    1    8         1.93         1.98       0.10 o
   1    1   10        36.72        40.10       0.65 o
   2    0    0        94.02        91.28       0.61 o
   2    0    2        36.21        35.15       0.33 o
   2    0    4        23.61        26.83       0.18 o
   2    0    6        30.12        33.45       0.79 o
   2    0    8        76.18        80.91       0.62 o
   2    0   10         6.08         6.08       0.18 o
   2    1    1         3.15         3.42       0.04 o
   2    1    3        26.45        28.12       0.30 o
   2    1    5        30.51        38.70       0.45 o
   2    1    7         0.64         0.63       0.02 o
   2    1    9         5.08         5.13       0.09 o
   2    2    0        64.13        68.51       0.63 o
   2    2    2        24.34        26.70       0.25 o
   2    2    4        14.54        14.38       0.16 o
   2    2    6        22.72        24.91       0.41 o
   2    2    8        61.01        64.73       0.53 o
   3    0    1         1.48         1.48       0.02 o
   3    0    3        10.03        10.02       0.15 o
   3    0    5        12.17        12.63       0.14 o
   3    0    7         0.35         0.34       0.00 o
   3    1    0         2.65         2.64       0.02 o
   3    1    2       104.65       119.60       2.48 o
   3    1    4       110.27       112.12       1.02 o
   3    1    6        52.26        51.41       0.67 o
   3    1    8         1.45         1.45       0.12 o
   3    2    1         2.93         3.01       0.03 o
   3    2    3        16.03        16.48       0.21 o
   3    2    5        20.03        20.95       0.23 o
   3    2    7         0.69         0.68       0.01 o
   3    3    0         0.42         0.42       0.00 o
   3    3    2        29.91        30.93       0.24 o
   3    3    4        36.23        35.86       0.24 o
   4    0    0        37.32        39.73       0.25 o
   4    0    2        13.31        13.54       0.13 o
   4    0    4         6.54         6.65       0.06 o
   4    0    6        14.42        15.14       0.30 o
   4    1    1         2.81         2.84       0.03 o
   4    1    3        13.18        13.29       0.18 o
   4    1    5        16.80        17.43       0.20 o
   4    2    0        60.15        61.16       0.38 o
   4    2    2        20.94        20.58       0.20 o
   4    2    4         9.51         9.53       0.09 o
