Repository: xyin-anl/awesome_pxrd2xtal_generation

A curated, AI-assisted index of resources for **powder X-ray diffraction (PXRD) to crystal structure determination/generation**. The emphasis is on methods that use machine learning, generative modeling, differentiable refinement, or high-throughput simulated/experimental PXRD data to infer crystal structures from one-dimensional powder patterns or documented representations derived from them.

PXRD structure determination is an ill-posed inverse problem: many candidate structures can produce similar patterns, experimental profiles contain instrumental broadening, finite-size effects, texture, preferred orientation, background, impurity phases, and peak overlap, and many workflows require prior knowledge such as composition, lattice constants, or a unit cell. Traditional approaches rely on indexing, search-match, direct methods/global optimization, and Rietveld refinement. Recent AI/ML methods add new capabilities, including direct PXRD-to-CIF generation, diffusion or flow-based coordinate sampling, language-model generation of CIF text, lattice/symmetry prediction, retrieval/search-match, and phase decomposition.

**Last update:** 2026-11-20. See [`curation_protocal.md`](curation_protocal.md) for the AI-assisted curation workflow and update notes.

**Interactive board:** Explore and filter the catalog at [nodeology.ai/resources/pxrd2xtal](https://nodeology.ai/resources/pxrd2xtal).

## Scope and Taxonomy

Methods, datasets, and scientific tools are in scope only when a documented and evaluated pathway consumes, produces, or analyzes a one-dimensional powder X-ray diffraction profile, or a representation demonstrably derived from one, such as a peak list, d-I list, or Le Bail-extracted structure-factor amplitudes. A structure source may be retained as supporting substrate only when a named cataloged PXRD workflow directly uses it; the ability to calculate a pattern from an arbitrary CIF is not sufficient by itself.

The catalog records each resource's relationship to PXRD explicitly:

- **Direct PXRD**: the released workflow accepts, produces, or evaluates powder patterns.
- **Powder-derived input**: the user supplies a representation extracted from a powder pattern rather than the raw profile.
- **Multimodal with PXRD**: the resource also covers another measurement technique beyond PXRD, such as TEM, Raman, neutron diffraction, XPS, or EXAFS, but has an independently usable PXRD pathway.
- **Supporting substrate**: a structure source or generic tool directly used by named PXRD workflows; it is not itself a PXRD dataset or solver.

Pair distribution function/total-scattering methods, single-crystal and electron-diffraction methods, generic structure-generation benchmarks without a documented PXRD use, and literature-mining systems are outside the main catalog. They may be discussed in the curation record but are not counted as PXRD resources.

The repository separates retained records into four roles:

1. **Core PXRD → structure generation / solution methods**: models that aim to generate or solve full crystal structures, usually CIF-like outputs or atomic coordinates/lattices, from PXRD plus optional side information such as composition, formula, unit cell, or lattice parameters.
2. **Related PXRD AI/ML modules**: methods that do not by themselves output a complete structure, but are useful for structure solution pipelines, including lattice/space-group prediction, retrieval/search-match, multi-phase decomposition, Rietveld refinement, simulation acceleration, and experimental-data benchmarks.
3. **Datasets and benchmarks**: released simulated or experimental powder data, plus explicitly labeled supporting structure sources used by cataloged PXRD methods.
4. **Utilities**: simulation, refinement, conversion, and workflow tools with a documented PXRD pathway.

The tables below intentionally mix peer-reviewed articles, preprints, open repositories, and datasets. Author-reported metrics are **not directly comparable** because input assumptions, chemistry scope, crystallographic tolerances, simulated-vs-experimental evaluation, and post-refinement protocols differ.

## Datasets and Benchmarks

<!-- BEGIN GENERATED: datasets -->
| Dataset / Benchmark | Scope | Size | Sim / Exp | Format | Notes / Use | Link |
|---------------------|-------|------|-----------|--------|-------------|------|
| **InformedXRD benchmark suite** | Direct PXRD | 473 RRUFF patterns, including a 325-pattern cleaner subset, plus 98 opXRD patterns | Experimental RRUFF evaluation sets + experimental opXRD stress test | HDF5 benchmark files + NPZ/CSV/JSON stress-test files and manifests | CC BY 4.0 fixed evaluation suite for diffraction-symmetry classification using Cu K-alpha laboratory data. RRUFF-473 covers 46 of 99 extinction groups, while its cleaner 325-pattern subset covers 45; opXRD-98 is designated a stress test rather than a leaderboard benchmark.

File: exp_pxrd_data/crystalyze/NaCu2P2/Na_Cu2_P2_raw.inp
do_errors
r_exp  2.87407316
r_exp_dash  10.8380643
r_wp  10.3911819
r_wp_dash  39.1849099
r_p  5.32910979
r_p_dash  41.8429679
weighted_Durbin_Watson  0.276108524
gof  3.61548969

xdd Na_Cu2_P2_raw.xy
x_calculation_step 0.002
LP_Factor(0)

	lam
		ymin_on_ymax  0.001
		la  1 lo 1.540562 lh 0.5
		la  0.5 lo 1.544398 lh 0.5

	bkg @  1090.93464`_1.91348352 -56.4190689`_3.31644083  48.2048512`_2.98087532 -16.0780163`_2.91264265  12.4910529`_2.5225589 -7.57335986`_2.50867257
	start_X 5.00
	finish_X 140.00
	
	str
		local !CIF_PHASE_ID 1
		a lp2  3.997928`_0.000034
		b lp2  3.997928`_0.000034
		c lp3  9.548936`_0.000147
		al 90.      
		be 90.     
		ga 90.     
		phase_name NaCu2P2
		volume  152.625`_0.003
		scale @  0.00132857726`_8.301e-006
		space_group 139
		site   Na0  x  0.00000000 y 0.00000000 z 0.50000000 occ Na 1
 		site   Cu2  x  0.00000000 y 0.50000000 z 0.25000000 occ Cu 1
 		site   P6   x  0.00000000 y 0.00000000 z z1  0.88046`_0.00038 occ P  1

		TCHZ_Peak_Type(@,-0.04663`_0.00249,@, 0.04872`_0.00234,@,-0.00931`_0.00045,, 0,@, 0.08577`_0.00260,, 0)
C_matrix_normalized
{
                             1   2   3   4   5   6   7   8   9  10  11  12  13  14
bkg20805632            1:  100  -4  55  -2  34  -2  -0  -1 -16  -0  -6   6  -5 -11
bkg20806912            2:   -4 100  -3  58  -2  36  -0  -0  -0  -1   1  -1   1   2
bkg20806144            3:   55  -3 100  -4  49  -1  -0   1   8   1   4  -4   4   7
bkg20807168            4:   -2  58  -4 100  -3  48   1   0  -3  -1  -3   3  -3  -4
bkg20808192            5:   34  -2  49  -3 100  -1  -1  -0   3   0   0  -1   1   2
bkg20812544            6:   -2  36  -1  48  -1 100  -0   0   4   0   2  -2   1   3
lp2                    7:   -0  -0  -0   1  -1  -0 100 -45  -0   4   2  -2   2  -3
lp3                    8:   -1  -0   1   0  -0   0 -45 100   3  -5  -3   2  -3   1
scale19898880_         9:  -16  -0   8  -3   3   4  -0   3 100   8  24 -25  22  45
z1                    10:   -0  -1   1  -1   0   0   4  -5   8 100   6  -6   7   5
m66aa3a40_0           11:   -6   1   4  -3   0   2   2  -3  24   6 100 -98  92  72
m66aa3a40_1           12:    6  -1  -4   3  -1  -2  -2   2 -25  -6 -98 100 -98 -73
m66aa3a40_2           13:   -5   1   4  -3   1   1   2  -3  22   7  92 -98 100  65
m66aa3a40_3           14:  -11   2   7  -4   2   3  -3   1  45   5  72 -73  65 100
}
Out_pdCIF(NaCu2P2.cif)
Out_FCF(NaCu2P2.fcf)
