Repository: xyin-anl/awesome_pxrd2xtal_generation

A curated, AI-assisted index of resources for **powder X-ray diffraction (PXRD) to crystal structure determination/generation**. The emphasis is on methods that use machine learning, generative modeling, differentiable refinement, or high-throughput simulated/experimental PXRD data to infer crystal structures from one-dimensional powder patterns or documented representations derived from them.

PXRD structure determination is an ill-posed inverse problem: many candidate structures can produce similar patterns, experimental profiles contain instrumental broadening, finite-size effects, texture, preferred orientation, background, impurity phases, and peak overlap, and many workflows require prior knowledge such as composition, lattice constants, or a unit cell. Traditional approaches rely on indexing, search-match, direct methods/global optimization, and Rietveld refinement. Recent AI/ML methods add new capabilities, including direct PXRD-to-CIF generation, diffusion or flow-based coordinate sampling, language-model generation of CIF text, lattice/symmetry prediction, retrieval/search-match, and phase decomposition.

**Last update:** 2026-11-20. See [`curation_protocal.md`](curation_protocal.md) for the AI-assisted curation workflow and update notes.

**Interactive board:** Explore and filter the catalog at [nodeology.ai/resources/pxrd2xtal](https://nodeology.ai/resources/pxrd2xtal).

## Scope and Taxonomy

Methods, datasets, and scientific tools are in scope only when a documented and evaluated pathway consumes, produces, or analyzes a one-dimensional powder X-ray diffraction profile, or a representation demonstrably derived from one, such as a peak list, d-I list, or Le Bail-extracted structure-factor amplitudes. A structure source may be retained as supporting substrate only when a named cataloged PXRD workflow directly uses it; the ability to calculate a pattern from an arbitrary CIF is not sufficient by itself.

The catalog records each resource's relationship to PXRD explicitly:

- **Direct PXRD**: the released workflow accepts, produces, or evaluates powder patterns.
- **Powder-derived input**: the user supplies a representation extracted from a powder pattern rather than the raw profile.
- **Multimodal with PXRD**: the resource also covers another measurement technique beyond PXRD, such as TEM, Raman, neutron diffraction, XPS, or EXAFS, but has an independently usable PXRD pathway.
- **Supporting substrate**: a structure source or generic tool directly used by named PXRD workflows; it is not itself a PXRD dataset or solver.

Pair distribution function/total-scattering methods, single-crystal and electron-diffraction methods, generic structure-generation benchmarks without a documented PXRD use, and literature-mining systems are outside the main catalog. They may be discussed in the curation record but are not counted as PXRD resources.

The repository separates retained records into four roles:

1. **Core PXRD → structure generation / solution methods**: models that aim to generate or solve full crystal structures, usually CIF-like outputs or atomic coordinates/lattices, from PXRD plus optional side information such as composition, formula, unit cell, or lattice parameters.
2. **Related PXRD AI/ML modules**: methods that do not by themselves output a complete structure, but are useful for structure solution pipelines, including lattice/space-group prediction, retrieval/search-match, multi-phase decomposition, Rietveld refinement, simulation acceleration, and experimental-data benchmarks.
3. **Datasets and benchmarks**: released simulated or experimental powder data, plus explicitly labeled supporting structure sources used by cataloged PXRD methods.
4. **Utilities**: simulation, refinement, conversion, and workflow tools with a documented PXRD pathway.

The tables below intentionally mix peer-reviewed articles, preprints, open repositories, and datasets. Author-reported metrics are **not directly comparable** because input assumptions, chemistry scope, crystallographic tolerances, simulated-vs-experimental evaluation, and post-refinement protocols differ.

## Datasets and Benchmarks

<!-- BEGIN GENERATED: datasets -->
| Dataset / Benchmark | Scope | Size | Sim / Exp | Format | Notes / Use | Link |
|---------------------|-------|------|-----------|--------|-------------|------|
| **InformedXRD benchmark suite** | Direct PXRD | 473 RRUFF patterns, including a 325-pattern cleaner subset, plus 98 opXRD patterns | Experimental RRUFF evaluation sets + experimental opXRD stress test | HDF5 benchmark files + NPZ/CSV/JSON stress-test files and manifests | CC BY 4.0 fixed evaluation suite for diffraction-symmetry classification using Cu K-alpha laboratory data. RRUFF-473 covers 46 of 99 extinction groups, while its cleaner 325-pattern subset covers 45; opXRD-98 is designated a stress test rather than a leaderboard benchmark.

File: exp_pxrd_data/crystalyze/Rh3Bi/Rh3Bi.cif (part 1 of 3)
_publ_contact_author_name            'Danna Freedman'
_publ_contact_author_address         '77 Massachusetts Avenue (18-592), Cambridge, MA 02139, United States'
_publ_contact_author_email           danna@mit.edu


# start Validation Reply Form
_vrf_REFLT02_BiRh3_0
;
PROBLEM: The number of reflections greater than the sigma threshold
RESPONSE: The number of reflections greater than the sigma threshold and number of symmmetry-indpendent reflections are both reported as 0.
;
_vrf_PLAT881_BiRh3_0
;
PROBLEM: No Datum for _diffrn_reflns_av_R_equivalents ...     Please Do !  
RESPONSE: These values are not calculated for this powder cif.
;
_vrf_REFLT02_Bi_V_0
;
PROBLEM: The number of reflections greater than the sigma threshold
RESPONSE: The number of reflections greater than the sigma threshold and number of symmmetry-indpendent reflections are both reported as 0.
;
_vrf_PLAT881_Bi_V_0
;
PROBLEM: No Datum for _diffrn_reflns_av_R_equivalents ...     Please Do !  
RESPONSE: These values are not calculated for this powder cif.
;
_vrf_REFLT02_Rh_0
;
PROBLEM: The number of reflections greater than the sigma threshold
RESPONSE: The number of reflections greater than the sigma threshold and number of symmmetry-indpendent reflections are both reported as 0.
;
_vrf_PLAT881_Rh_0
;
PROBLEM: No Datum for _diffrn_reflns_av_R_equivalents ...     Please Do !  
RESPONSE: These values are not calculated for this powder cif.
;
_vrf_REFLT02_MgO_0
;
PROBLEM: The number of reflections greater than the sigma threshold
RESPONSE: The number of reflections greater than the sigma threshold and number of symmmetry-indpendent reflections are both reported as 0.
;
_vrf_PLAT881_MgO_0
;
PROBLEM: No Datum for _diffrn_reflns_av_R_equivalents ...     Please Do !  
RESPONSE: These values are not calculated for this powder cif.
;
# end Validation Reply Form


#######	Begin powder crystal structure	#######
data_BiRh3_0
_pd_block_id	BiRh3_0
_pd_block_diffractogram_id	Rh_Bi_postheat_minigrid_12_017_Rh_3.7513_MgO_4.0840.xy_0
_pd_phase_name
;BiRh3
;
_chemical_formula_structural        'Rh3 Bi'
_chemical_formula_sum               'Rh3 Bi'
_chemical_formula_weight	517.71

_space_group_crystal_system	cubic       
_space_group_name_H-M_alt	Pm-3m
_space_group_name_Hall	 '-P 4 2 3'
_space_group_IT_number	221
_exptl_crystal_description 'powder'
_exptl_crystal_colour ?

_cell_length_a	3.9224(2)
_cell_length_b	3.9224(2)
_cell_length_c	3.9224(2)
_cell_angle_alpha	90
_cell_angle_beta	90
_cell_angle_gamma	90
_cell_volume	60.347(10)
_exptl_crystal_density_diffrn	14.245(2)
_exptl_absorpt_coefficient_mu	44.471(7)
_diffrn_radiation_wavelength	0.406626000
_cell_formula_units_Z	1
_cell_measurement_temperature	295
_diffrn_ambient_temperature	295
_cell_measurement_pressure	21600000
_cell_measurement_theta_min	2.00237187
_cell_measurement_theta_max	10.7490025
_cell_measurement_reflns_used 13
_diffrn_reflns_number 13
_diffrn_measured_fraction_theta_full 1

loop_
	_space_group_symop_id
	_space_group_symop_operation_xyz
	  1 'x, y, z '
	  2 '-x, -y, z '
	  3 '-x, -z, -y '
	  4 '-x, -z, y '
	  5 '-x, z, -y '
	  6 '-x, z, y '
	  7 '-x, y, -z '
	  8 '-x, y, z '
	  9 '-y, -x, -z '
	 10 '-y, -x, z '
	 11 '-y, -z, -x '
	 12 '-y, -z, x '
	 13 '-y, z, -x '
	 14 '-y, z, x '
	 15 '-y, x, -z '
	 16 '-y, x, z '
	 17 '-z, -x, -y '
	 18 '-z, -x, y '
	 19 '-z, -y, -x '
	 20 '-z, -y, x '
	 21 '-z, y, -x '
	 22 '-z, y, x '
	 23 '-z, x, -y '
	 24 '-z, x, y '
	 25 'z, -x, -y '
	 26 'z, -x, y '
	 27 'z, -y, -x '
	 28 'z, -y, x '
	 29 'z, y, -x '
	 30 'z, y, x '
	 31 'z, x, -y '
	 32 'z, x, y '
	 33 'y, -x, -z '
	 34 'y, -x, z '
	 35 'y, -z, -x '
	 36 'y, -z, x '
	 37 'y, z, -x '
	 38 'y, z, x '
	 39 'y, x, -z '
	 40 'y, x, z '
	 41 'x, -y, -z '
	 42 'x, -y, z '
	 43 'x, -z, -y '
	 44 'x, -z, y '
	 45 'x, z, -y '
	 46 'x, z, y '
	 47 'x, y, -z '
	 48 '-x, -y, -z '
loop_
	_atom_site_label
	_atom_site_type_symbol
	_atom_site_site_symmetry_multiplicity
	_atom_site_fract_x
	_atom_site_fract_y
	_atom_site_fract_z
	_atom_site_occupancy
	_atom_site_B_iso_or_equiv
Bi0 Bi   1 0 0 0 1 0
Rh1 Rh   3 0 0.5 0.5 1 0
loop_
	_geom_bond_atom_site_label_1
	_geom_bond_atom_site_label_2
	_geom_bond_distance
	_geom_bond_site_symmetry_1
	_geom_bond_site_symmetry_2
	Bi0       Rh1       2.77356(15) 1_555   9_655
	Bi0       Rh1       2.77356(15) 1_555   1_554
	Bi0       Rh1       2.77356(15) 1_555   1_545
	Bi0       Rh1       2.77356(15) 1_555  11_655
	Bi0       Rh1       2.77356(15) 1_555   9_556
	Bi0       Rh1       2.77356(15) 1_555  11_565
	Bi0       Rh1       2.77356(15) 1_555  11_665
	Bi0       Rh1       2.77356(15) 1_555   1_555
	Bi0       Rh1       2.77356(15) 1_555   9_656
	Bi0       Rh1       2.77356(15) 1_555   1_544
	Bi0       Rh1       2.77356(15) 1_555   9_555
	Bi0       Rh1       2.77356(15) 1_555  11_555
	Rh1       Bi0       2.77356(15) 1_555   1_565
	Rh1       Bi0       2.77356(15) 1_555   1_556
	Rh1       Rh1       2.77356(15) 1_555  11_665
	Rh1       Rh1       2.77356(15) 1_555   9_656
	Rh1       Rh1       2.77356(15) 1_555   9_566
	Rh1       Rh1       2.77356(15) 1_555  11_566
	Rh1       Rh1       2.77356(15) 1_555   9_666
	Rh1       Bi0       2.77356(15) 1_555   1_566
	Rh1       Bi0       2.77356(15) 1_555   1_555
	Rh1       Rh1       2.77356(15) 1_555  11_666
	Rh1       Rh1       2.77356(15) 1_555  11_565
	Rh1       Rh1       2.77356(15) 1_555   9_556
	loop_
		_geom_angle_atom_site_label_1
		_geom_angle_atom_site_label_2
		_geom_angle_atom_site_label_3
		_geom_angle
		_geom_angle_site_symmetry_1
		_geom_angle_site_symmetry_2
		_geom_angle_site_symmetry_3
	Rh1       Bi0       Rh1        60.000    1_554 1_555   9_655
	Rh1       Bi0       Rh1        180.000   1_545 1_555   1_554
	Rh1       Bi0       Rh1        120.000   1_545 1_555   9_655
	Rh1       Bi0       Rh1        60.000   11_655 1_555   1_545
	Rh1       Bi0       Rh1        120.000  11_655 1_555   1_554
	Rh1       Bi0       Rh1        60.000   11_655 1_555   9_655
	Rh1       Bi0       Rh1        120.000   9_556 1_555  11_655
	Rh1       Bi0       Rh1        60.000    9_556 1_555   1_545
	Rh1       Bi0       Rh1        120.000   9_556 1_555   1_554
	Rh1       Bi0       Rh1        180.000   9_556 1_555   9_655
	Rh1       Bi0       Rh1        60.000   11_565 1_555   9_556
	Rh1       Bi0       Rh1        180.0000000(5) 11_565 1_555  11_655
	Rh1       Bi0       Rh1        120.000  11_565 1_555   1_545
	Rh1       Bi0       Rh1        60.000   11_565 1_555   1_554
	Rh1       Bi0       Rh1        120.000  11_565 1_555   9_655
	Rh1       Bi0       Rh1        90.000   11_665 1_555  11_565
	Rh1       Bi0       Rh1        120.000  11_665 1_555   9_556
	Rh1       Bi0       Rh1        90.000   11_665 1_555  11_655
	Rh1       Bi0       Rh1        120.000  11_665 1_555   1_545
	Rh1       Bi0       Rh1        60.000   11_665 1_555   1_554
	Rh1       Bi0       Rh1        60.000   11_665 1_555   9_655
	Rh1       Bi0       Rh1        60.000    1_555 1_555  11_665
	Rh1       Bi0       Rh1        60.000    1_555 1_555  11_565
	Rh1       Bi0       Rh1        60.000    1_555 1_555   9_556
	Rh1       Bi0       Rh1        120.000   1_555 1_555  11_655
	Rh1       Bi0       Rh1        90.000    1_555 1_555   1_545
	Rh1       Bi0       Rh1        90.000    1_555 1_555   1_554
	Rh1       Bi0       Rh1        120.000   1_555 1_555   9_655
	Rh1       Bi0       Rh1        60.000    9_656 1_555   1_555
	Rh1       Bi0       Rh1        60.000    9_656 1_555  11_665
	Rh1       Bi0       Rh1        120.000   9_656 1_555  11_565
	Rh1       Bi0       Rh1        90.000    9_656 1_555   9_556
	Rh1       Bi0       Rh1        60.000    9_656 1_555  11_655
	Rh1       Bi0       Rh1        60.000    9_656 1_555   1_545
	Rh1       Bi0       Rh1        120.000   9_656 1_555   1_554
	Rh1       Bi0       Rh1        90.000    9_656 1_555   9_655
	Rh1       Bi0       Rh1        120.000   1_544 1_555   9_656
	Rh1       Bi0       Rh1        180.0000000(5)  1_544 1_555   1_555
	Rh1       Bi0       Rh1        120.000   1_544 1_555  11_665
	Rh1       Bi0       Rh1        120.000   1_544 1_555  11_565
	Rh1       Bi0       Rh1        120.000   1_544 1_555   9_556
	Rh1       Bi0       Rh1        60.000    1_544 1_555  11_655
	Rh1       Bi0       Rh1        90.000    1_544 1_555   1_545
	Rh1       Bi0       Rh1        90.000    1_544 1_555   1_554
	Rh1       Bi0       Rh1        60.000    1_544 1_555   9_655
	Rh1       Bi0       Rh1        60.000    9_555 1_555   1_544
	Rh1       Bi0       Rh1        180.000   9_555 1_555   9_656
	Rh1       Bi0       Rh1        120.000   9_555 1_555   1_555
	Rh1       Bi0       Rh1        120.000   9_555 1_555  11_665
	Rh1       Bi0       Rh1        60.000    9_555 1_555  11_565
	Rh1       Bi0       Rh1        90.000    9_555 1_555   9_556
	Rh1       Bi0       Rh1        120.000   9_555 1_555  11_655
	Rh1       Bi0       Rh1        120.000   9_555 1_555   1_545
	Rh1       Bi0       Rh1        60.000    9_555 1_555   1_554
	Rh1       Bi0       Rh1        90.000    9_555 1_555   9_655
	Rh1       Bi0       Rh1        60.000   11_555 1_555   9_555
	Rh1       Bi0       Rh1        60.000   11_555 1_555   1_544
	Rh1       Bi0       Rh1        120.000  11_555 1_555   9_656
	Rh1       Bi0       Rh1        120.000  11_555 1_555   1_555
	Rh1       Bi0       Rh1        180.000  11_555 1_555  11_665
	Rh1       Bi0       Rh1        90.000   11_555 1_555  11_565
	Rh1       Bi0       Rh1        60.000   11_555 1_555   9_556
	Rh1       Bi0       Rh1        90.000   11_555 1_555  11_655
	Rh1       Bi0       Rh1        60.000   11_555 1_555   1_545
	Rh1       Bi0       Rh1        120.000  11_555 1_555   1_554
	Rh1       Bi0       Rh1        120.000  11_555 1_555   9_655
	Bi0       Rh1       Bi0        180.000   1_556 1_555   1_565
	Rh1       Rh1       Bi0        120.000  11_665 1_555   1_556
	Rh1       Rh1       Bi0        60.000   11_665 1_555   1_565
	Rh1       Rh1       Rh1        60.000    9_656 1_555  11_665
	Rh1       Rh1       Bi0        60.000    9_656 1_555   1_556
	Rh1       Rh1       Bi0        120.000   9_656 1_555   1_565
	Rh1       Rh1       Rh1        180.000   9_566 1_555   9_656
	Rh1       Rh1       Rh1        120.000   9_566 1_555  11_665
	Rh1       Rh1       Bi0        120.000   9_566 1_555   1_556
	Rh1       Rh1       Bi0        60.000    9_566 1_555   1_565
	Rh1       Rh1       Rh1        60.000   11_566 1_555   9_566
	Rh1       Rh1       Rh1        120.000  11_566 1_555   9_656
	Rh1       Rh1       Rh1        180.000  11_566 1_555  11_665
	Rh1       Rh1       Bi0        60.000   11_566 1_555   1_556
	Rh1       Rh1       Bi0        120.000  11_566 1_555   1_565
	Rh1       Rh1       Rh1        120.000   9_666 1_555  11_566
	Rh1       Rh1       Rh1        90.000    9_666 1_555   9_566
	Rh1       Rh1       Rh1        90.000    9_666 1_555   9_656
	Rh1       Rh1       Rh1        60.000    9_666 1_555  11_665
	Rh1       Rh1       Bi0        120.000   9_666 1_555   1_556
	Rh1       Rh1       Bi0        60.000    9_666 1_555   1_565
	Bi0       Rh1       Rh1        60.000    1_566 1_555   9_666
	Bi0       Rh1       Rh1        60.000    1_566 1_555  11_566
	Bi0       Rh1       Rh1        60.000    1_566 1_555   9_566
	Bi0       Rh1       Rh1        120.000   1_566 1_555   9_656
	Bi0       Rh1       Rh1        120.000   1_566 1_555  11_665
	Bi0       Rh1       Bi0        90.000    1_566 1_555   1_556
	Bi0       Rh1       Bi0        90.000    1_566 1_555   1_565
	Bi0       Rh1       Bi0        180.0000000(5)  1_555 1_555   1_566
	Bi0       Rh1       Rh1        120.000   1_555 1_555   9_666
	Bi0       Rh1       Rh1        120.000   1_555 1_555  11_566
	Bi0       Rh1       Rh1        120.000   1_555 1_555   9_566
	Bi0       Rh1       Rh1        60.000    1_555 1_555   9_656
	Bi0       Rh1       Rh1        60.000    1_555 1_555  11_665
	Bi0       Rh1       Bi0        90.000    1_555 1_555   1_556
	Bi0       Rh1       Bi0        90.000    1_555 1_555   1_565
	Rh1       Rh1       Bi0        120.000  11_666 1_555   1_555
	Rh1       Rh1       Bi0        60.000   11_666 1_555   1_566
	Rh1       Rh1       Rh1        60.000   11_666 1_555   9_666
	Rh1       Rh1       Rh1        90.000   11_666 1_555  11_566
	Rh1       Rh1       Rh1        120.000  11_666 1_555   9_566
	Rh1       Rh1       Rh1        60.000   11_666 1_555   9_656
	Rh1       Rh1       Rh1        90.000   11_666 1_555  11_665
	Rh1       Rh1       Bi0        60.000   11_666 1_555   1_556
	Rh1       Rh1       Bi0        120.000  11_666 1_555   1_565
	Rh1       Rh1       Rh1        180.000  11_565 1_555  11_666
	Rh1       Rh1       Bi0        60.000   11_565 1_555   1_555
	Rh1       Rh1       Bi0        120.000  11_565 1_555   1_566
	Rh1       Rh1       Rh1        120.000  11_565 1_555   9_666
	Rh1       Rh1       Rh1        90.000   11_565 1_555  11_566
	Rh1       Rh1       Rh1        60.000   11_565 1_555   9_566
	Rh1       Rh1       Rh1        120.000  11_565 1_555   9_656
	Rh1       Rh1       Rh1        90.000   11_565 1_555  11_665
	Rh1       Rh1       Bi0        120.000  11_565 1_555   1_556
	Rh1       Rh1       Bi0        60.000   11_565 1_555   1_565
	Rh1       Rh1       Rh1        60.000    9_556 1_555  11_565
	Rh1       Rh1       Rh1        120.000   9_556 1_555  11_666
	Rh1       Rh1       Bi0        60.000    9_556 1_555   1_555
	Rh1       Rh1       Bi0        120.000   9_556 1_555   1_566
	Rh1       Rh1       Rh1        180.000   9_556 1_555   9_666
	Rh1       Rh1       Rh1        60.000    9_556 1_555  11_566
	Rh1       Rh1       Rh1        90.000    9_556 1_555   9_566
	Rh1       Rh1       Rh1        90.000    9_556 1_555   9_656
	Rh1       Rh1       Rh1        120.000   9_556 1_555  11_665
	Rh1       Rh1       Bi0        60.000    9_556 1_555   1_556
	Rh1       Rh1       Bi0        120.000   9_556 1_555   1_565
#######	End powder crystal structure	#######


#######	Begin powder crystal structure	#######
data_Bi_V_0

_pd_block_id	Bi_V_0
_pd_block_diffractogram_id	Rh_Bi_postheat_minigrid_12_017_Rh_3.7513_MgO_4.0840.xy_0
_pd_phase_name
;Bi_V
;
_chemical_formula_structural        'Bi'
_chemical_formula_sum               'Bi'
_chemical_formula_weight	208.98

_space_group_crystal_system	cubic       
_space_group_name_H-M_alt	Im-3m
_space_group_name_Hall	 '-I 4 2 3'
_space_group_IT_number	229
_exptl_crystal_description 'powder'
_exptl_crystal_colour ?

_cell_length_a	3.6490(6)
_cell_length_b	3.6490(6)
_cell_length_c	3.6490(6)
_cell_angle_alpha	90
_cell_angle_beta	90
_cell_angle_gamma	90
_cell_volume	48.59(2)
_exptl_crystal_density_diffrn	14.285(7)
_exptl_absorpt_coefficient_mu	43.66(2)
_diffrn_radiation_wavelength	0.406626000
_cell_formula_units_Z	2
_cell_measurement_temperature	295
_diffrn_ambient_temperature	295
_cell_measurement_pressure	21600000
_cell_measurement_theta_min	2.00237187
_cell_measurement_theta_max	10.7490025
_cell_measurement_reflns_used 5
_diffrn_reflns_number 5
_diffrn_measured_fraction_theta_full 1

loop_
	_space_group_symop_id
	_space_group_symop_operation_xyz
	  1 'x, y, z '
	  2 '-x, -y, z '
	  3 '-x, -z, -y '
	  4 '-x, -z, y '
	  5 '-x, z, -y '
	  6 '-x, z, y '
	  7 '-x, y, -z '
	  8 '-x, y, z '
	  9 '-y, -x, -z '
	 10 '-y, -x, z '
	 11 '-y, -z, -x '
	 12 '-y, -z, x '
	 13 '-y, z, -x '
	 14 '-y, z, x '
	 15 '-y, x, -z '
	 16 '-y, x, z '
	 17 '-z, -x, -y '
	 18 '-z, -x, y '
	 19 '-z, -y, -x '
	 20 '-z, -y, x '
	 21 '-z, y, -x '
	 22 '-z, y, x '
	 23 '-z, x, -y '
	 24 '-z, x, y '
	 25 'z, -x, -y '
	 26 'z, -x, y '
	 27 'z, -y, -x '
	 28 'z, -y, x '
	 29 'z, y, -x '
	 30 'z, y, x '
	 31 'z, x, -y '
	 32 'z, x, y '
	 33 'y, -x, -z '
	 34 'y, -x, z '
	 35 'y, -z, -x '
	 36 'y, -z, x '
	 37 'y, z, -x '
	 38 'y, z, x '
	 39 'y, x, -z '
	 40 'y, x, z '
	 41 'x, -y, -z '
	 42 'x, -y, z '
	 43 'x, -z, -y '
	 44 'x, -z, y '
	 45 'x, z, -y '
	 46 'x, z, y '
	 47 'x, y, -z '
	 48 '-x, -y, -z '
	 49 'x+1/2, y+1/2, z+1/2 '
	 50 '-x+1/2, -y+1/2, z+1/2 '
	 51 '-x+1/2, -z+1/2, -y+1/2 '
	 52 '-x+1/2, -z+1/2, y+1/2 '
	 53 '-x+1/2, z+1/2, -y+1/2 '
	 54 '-x+1/2, z+1/2, y+1/2 '
	 55 '-x+1/2, y+1/2, -z+1/2 '
	 56 '-x+1/2, y+1/2, z+1/2 '
	 57 '-y+1/2, -x+1/2, -z+1/2 '
	 58 '-y+1/2, -x+1/2, z+1/2 '
	 59 '-y+1/2, -z+1/2, -x+1/2 '
	 60 '-y+1/2, -z+1/2, x+1/2 '
	 61 '-y+1/2, z+1/2, -x+1/2 '
	 62 '-y+1/2, z+1/2, x+1/2 '
	 63 '-y+1/2, x+1/2, -z+1/2 '
	 64 '-y+1/2, x+1/2, z+1/2 '
	 65 '-z+1/2, -x+1/2, -y+1/2 '
	 66 '-z+1/2, -x+1/2, y+1/2 '
	 67 '-z+1/2, -y+1/2, -x+1/2 '
	 68 '-z+1/2, -y+1/2, x+1/2 '
	 69 '-z+1/2, y+1/2, -x+1/2 '
	 70 '-z+1/2, y+1/2, x+1/2 '
	 71 '-z+1/2, x+1/2, -y+1/2 '
	 72 '-z+1/2, x+1/2, y+1/2 '
	 73 'z+1/2, -x+1/2, -y+1/2 '
	 74 'z+1/2, -x+1/2, y+1/2 '
	 75 'z+1/2, -y+1/2, -x+1/2 '
	 76 'z+1/2, -y+1/2, x+1/2 '
	 77 'z+1/2, y+1/2, -x+1/2 '
	 78 'z+1/2, y+1/2, x+1/2 '
	 79 'z+1/2, x+1/2, -y+1/2 '
	 80 'z+1/2, x+1/2, y+1/2 '
	 81 'y+1/2, -x+1/2, -z+1/2 '
	 82 'y+1/2, -x+1/2, z+1/2 '
	 83 'y+1/2, -z+1/2, -x+1/2 '
	 84 'y+1/2, -z+1/2, x+1/2 '
	 85 'y+1/2, z+1/2, -x+1/2 '
	 86 'y+1/2, z+1/2, x+1/2 '
	 87 'y+1/2, x+1/2, -z+1/2 '
	 88 'y+1/2, x+1/2, z+1/2 '
	 89 'x+1/2, -y+1/2, -z+1/2 '
	 90 'x+1/2, -y+1/2, z+1/2 '
	 91 'x+1/2, -z+1/2, -y+1/2 '
	 92 'x+1/2, -z+1/2, y+1/2 '
	 93 'x+1/2, z+1/2, -y+1/2 '
	 94 'x+1/2, z+1/2, y+1/2 '
	 95 'x+1/2, y+1/2, -z+1/2 '
	 96 '-x+1/2, -y+1/2, -z+1/2 '
loop_
	_atom_site_label
	_atom_site_type_symbol
	_atom_site_site_symmetry_multiplicity
	_atom_site_fract_x
	_atom_site_fract_y
	_atom_site_fract_z
	_atom_site_occupancy
	_atom_site_B_iso_or_equiv
Bi1 Bi   2 0 0 0 1 0
loop_
	_geom_bond_atom_site_label_1
	_geom_bond_atom_site_label_2
	_geom_bond_distance
	_geom_bond_site_symmetry_1
	_geom_bond_site_symmetry_2
	Bi1       Bi1       3.1601(5) 1_555  49_554
	Bi1       Bi1       3.1601(5) 1_555  49_544
	Bi1       Bi1       3.1601(5) 1_555  49_545
	Bi1       Bi1       3.1601(5) 1_555  49_455
	Bi1       Bi1       3.1601(5) 1_555  49_454
	Bi1       Bi1       3.1601(5) 1_555  49_445
	Bi1       Bi1       3.1601(5) 1_555  49_555
	Bi1       Bi1       3.1601(5) 1_555  49_444
	loop_
		_geom_angle_atom_site_label_1
		_geom_angle_atom_site_label_2
		_geom_angle_atom_site_label_3
		_geom_angle
		_geom_angle_site_symmetry_1
		_geom_angle_site_symmetry_2
		_geom_angle_site_symmetry_3
	Bi1       Bi1       Bi1        70.529   49_544 1_555  49_554
	Bi1       Bi1       Bi1        70.529   49_545 1_555  49_544
	Bi1       Bi1       Bi1        109.471  49_545 1_555  49_554
	Bi1       Bi1       Bi1        109.471  49_455 1_555  49_545
	Bi1       Bi1       Bi1        180.0000000(19) 49_455 1_555  49_544
	Bi1       Bi1       Bi1        109.471  49_455 1_555  49_554
	Bi1       Bi1       Bi1        70.529   49_454 1_555  49_455
	Bi1       Bi1       Bi1        180.0000000(19) 49_454 1_555  49_545
	Bi1       Bi1       Bi1        109.471  49_454 1_555  49_544
	Bi1       Bi1       Bi1        70.529   49_454 1_555  49_554
	Bi1       Bi1       Bi1        109.471  49_445 1_555  49_454
	Bi1       Bi1       Bi1        70.529   49_445 1_555  49_455
	Bi1       Bi1       Bi1        70.529   49_445 1_555  49_545
	Bi1       Bi1       Bi1        109.471  49_445 1_555  49_544
	Bi1       Bi1       Bi1        180.000  49_445 1_555  49_554
	Bi1       Bi1       Bi1        109.471  49_555 1_555  49_445
	Bi1       Bi1       Bi1        109.471  49_555 1_555  49_454
	Bi1       Bi1       Bi1        70.529   49_555 1_555  49_455
	Bi1       Bi1       Bi1        70.529   49_555 1_555  49_545
	Bi1       Bi1       Bi1        109.471  49_555 1_555  49_544
	Bi1       Bi1       Bi1        70.529   49_555 1_555  49_554
	Bi1       Bi1       Bi1        180.0000000(19) 49_444 1_555  49_555
	Bi1       Bi1       Bi1        70.529   49_444 1_555  49_445
	Bi1       Bi1       Bi1        70.529   49_444 1_555  49_454
	Bi1       Bi1       Bi1        109.471  49_444 1_555  49_455
	Bi1       Bi1       Bi1        109.471  49_444 1_555  49_545
	Bi1       Bi1       Bi1        70.529   49_444 1_555  49_544
	Bi1       Bi1       Bi1        109.471  49_444 1_555  49_554
#######	End powder crystal structure	#######


#######	Begin powder crystal structure	#######
data_Rh_0
_pd_block_id	Rh_0
_pd_block_diffractogram_id	Rh_Bi_postheat_minigrid_12_017_Rh_3.7513_MgO_4.0840.xy_0
_pd_phase_name
;Rh
;
_chemical_formula_structural        'Rh'
_chemical_formula_sum               'Rh'
_chemical_formula_weight	102.91

_space_group_crystal_system	cubic
_space_group_name_H-M_alt	Fm-3m
_space_group_name_Hall	 '-F 4 2 3'
_space_group_IT_number	225
_exptl_crystal_description 'powder'
_exptl_crystal_colour ?

_cell_length_a	3.73517(17)
_cell_length_b	3.73517(17)
_cell_length_c	3.73517(17)
_cell_angle_alpha	90
_cell_angle_beta	90
_cell_angle_gamma	90
_cell_volume 52.111(7)
_exptl_crystal_density_diffrn	13.1164(18)
_exptl_absorpt_coefficient_mu	41.530(6)
_diffrn_radiation_wavelength	0.406626000
_cell_formula_units_Z	4
_cell_measurement_temperature	295
_diffrn_ambient_temperature	295
_cell_measurement_pressure	21600000
_cell_measurement_theta_min	2.00237187
_cell_measurement_theta_max	10.7490025
_cell_measurement_reflns_used 5
_diffrn_reflns_number 5
_diffrn_measured_fraction_theta_full 1

loop_
	_space_group_symop_id
	_space_group_symop_operation_xyz
	  1 'x, y, z '
	  2 '-x, -y, z '
	  3 '-x, -z, -y '
	  4 '-x, -z, y '
	  5 '-x, z, -y '
	  6 '-x, z, y '
	  7 '-x, y, -z '
	  8 '-x, y, z '
	  9 '-y, -x, -z '
	 10 '-y, -x, z '
	 11 '-y, -z, -x '
	 12 '-y, -z, x '
	 13 '-y, z, -x '
	 14 '-y, z, x '
	 15 '-y, x, -z '
	 16 '-y, x, z '
	 17 '-z, -x, -y '
	 18 '-z, -x, y '
	 19 '-z, -y, -x '
	 20 '-z, -y, x '
	 21 '-z, y, -x '
	 22 '-z, y, x '
	 23 '-z, x, -y '
	 24 '-z, x, y '
	 25 'z, -x, -y '
	 26 'z, -x, y '
	 27 'z, -y, -x '
	 28 'z, -y, x '
	 29 'z, y, -x '
	 30 'z, y, x '
	 31 'z, x, -y '
	 32 'z, x, y '
	 33 'y, -x, -z '
	 34 'y, -x, z '
	 35 'y, -z, -x '
	 36 'y, -z, x '
	 37 'y, z, -x '
	 38 'y, z, x '
	 39 'y, x, -z '
	 40 'y, x, z '
	 41 'x, -y, -z '
	 42 'x, -y, z '
	 43 'x, -z, -y '
	 44 'x, -z, y '
	 45 'x, z, -y '
	 46 'x, z, y '
	 47 'x, y, -z '
	 48 '-x, -y, -z '
	 49 'x+1/2, y+1/2, z '
	 50 '-x+1/2, -y+1/2, z '
	 51 '-x+1/2, -z+1/2, -y '
	 52 '-x+1/2, -z+1/2, y '
	 53 '-x+1/2, z+1/2, -y '
	 54 '-x+1/2, z+1/2, y '
	 55 '-x+1/2, y+1/2, -z '
	 56 '-x+1/2, y+1/2, z '
	 57 '-y+1/2, -x+1/2, -z '
	 58 '-y+1/2, -x+1/2, z '
	 59 '-y+1/2, -z+1/2, -x '
	 60 '-y+1/2, -z+1/2, x '
	 61 '-y+1/2, z+1/2, -x '
	 62 '-y+1/2, z+1/2, x '
	 63 '-y+1/2, x+1/2, -z '
	 64 '-y+1/2, x+1/2, z '
	 65 '-z+1/2, -x+1/2, -y '
	 66 '-z+1/2, -x+1/2, y '
	 67 '-z+1/2, -y+1/2, -x '
	 68 '-z+1/2, -y+1/2, x '
	 69 '-z+1/2, y+1/2, -x '
	 70 '-z+1/2, y+1/2, x '
	 71 '-z+1/2, x+1/2, -y '
	 72 '-z+1/2, x+1/2, y '
	 73 'z+1/2, -x+1/2, -y '
	 74 'z+1/2, -x+1/2, y '
	 75 'z+1/2, -y+1/2, -x '
	 76 'z+1/2, -y+1/2, x '
	 77 'z+1/2, y+1/2, -x '
	 78 'z+1/2, y+1/2, x '
	 79 'z+1/2, x+1/2, -y '
	 80 'z+1/2, x+1/2, y '
	 81 'y+1/2, -x+1/2, -z '
	 82 'y+1/2, -x+1/2, z '
	 83 'y+1/2, -z+1/2, -x '
	 84 'y+1/2, -z+1/2, x '
	 85 'y+1/2, z+1/2, -x '
	 86 'y+1/2, z+1/2, x '
	 87 'y+1/2, x+1/2, -z '
	 88 'y+1/2, x+1/2, z '
	 89 'x+1/2, -y+1/2, -z '
	 90 'x+1/2, -y+1/2, z '
	 91 'x+1/2, -z+1/2, -y '
	 92 'x+1/2, -z+1/2, y '
	 93 'x+1/2, z+1/2, -y '
	 94 'x+1/2, z+1/2, y '
	 95 'x+1/2, y+1/2, -z '
	 96 '-x+1/2, -y+1/2, -z '
	 97 'x+1/2, y, z+1/2 '
	 98 '-x+1/2, -y, z+1/2 '
	 99 '-x+1/2, -z, -y+1/2 '
	100 '-x+1/2, -z, y+1/2 '
	101 '-x+1/2, z, -y+1/2 '
	102 '-x+1/2, z, y+1/2 '
	103 '-x+1/2, y, -z+1/2 '
	104 '-x+1/2, y, z+1/2 '
	105 '-y+1/2, -x, -z+1/2 '
	106 '-y+1/2, -x, z+1/2 '
	107 '-y+1/2, -z, -x+1/2 '
	108 '-y+1/2, -z, x+1/2 '
	109 '-y+1/2, z, -x+1/2 '
	110 '-y+1/2, z, x+1/2 '
	111 '-y+1/2, x, -z+1/2 '
	112 '-y+1/2, x, z+1/2 '
	113 '-z+1/2, -x, -y+1/2 '
	114 '-z+1/2, -x, y+1/2 '
	115 '-z+1/2, -y, -x+1/2 '
	116 '-z+1/2, -y, x+1/2 '
	117 '-z+1/2, y, -x+1/2 '
	118 '-z+1/2, y, x+1/2 '
	119 '-z+1/2, x, -y+1/2 '
	120 '-z+1/2, x, y+1/2 '
	121 'z+1/2, -x, -y+1/2 '
	122 'z+1/2, -x, y+1/2 '
	123 'z+1/2, -y, -x+1/2 '
	124 'z+1/2, -y, x+1/2 '
	125 'z+1/2, y, -x+1/2 '
	126 'z+1/2, y, x+1/2 '
	127 'z+1/2, x, -y+1/2 '
	128 'z+1/2, x, y+1/2 '
	129 'y+1/2, -x, -z+1/2 '
	130 'y+1/2, -x, z+1/2 '
	131 'y+1/2, -z, -x+1/2 '
	132 'y+1/2, -z, x+1/2 '
	133 'y+1/2, z, -x+1/2 '
	134 'y+1/2, z, x+1/2 '
	135 'y+1/2, x, -z+1/2 '
	136 'y+1/2, x, z+1/2 '
	137 'x+1/2, -y, -z+1/2 '
	138 'x+1/2, -y, z+1/2 '
	139 'x+1/2, -z, -y+1/2 '
	140 'x+1/2, -z, y+1/2 '
	141 'x+1/2, z, -y+1/2 '
	142 'x+1/2, z, y+1/2 '
	143 'x+1/2, y, -z+1/2 '
	144 '-x+1/2, -y, -z+1/2 '
	145 'x, y+1/2, z+1/2 '
	146 '-x, -y+1/2, z+1/2 '
	147 '-x, -z+1/2, -y+1/2 '
	148 '-x, -z+1/2, y+1/2 '
	149 '-x, z+1/2, -y+1/2 '
	150 '-x, z+1/2, y+1/2 '
	151 '-x, y+1/2, -z+1/2 '
	152 '-x, y+1/2, z+1/2 '
	153 '-y, -x+1/2, -z+1/2 '
	154 '-y, -x+1/2, z+1/2 '
	155 '-y, -z+1/2, -x+1/2 '
	156 '-y, -z+1/2, x+1/2 '
	157 '-y, z+1/2, -x+1/2 '
	158 '-y, z+1/2, x+1/2 '
	159 '-y, x+1/2, -z+1/2 '
	160 '-y, x+1/2, z+1/2 '
	161 '-z, -x+1/2, -y+1/2 '
	162 '-z, -x+1/2, y+1/2 '
	163 '-z, -y+1/2, -x+1/2 '
	164 '-z, -y+1/2, x+1/2 '
	165 '-z, y+1/2, -x+1/2 '
	166 '-z, y+1/2, x+1/2 '
	167 '-z, x+1/2, -y+1/2 '
	168 '-z, x+1/2, y+1/2 '
	169 'z, -x+1/2, -y+1/2 '
	170 'z, -x+1/2, y+1/2 '
	171 'z, -y+1/2, -x+1/2 '
	172 'z, -y+1/2, x+1/2 '
	173 'z, y+1/2, -x+1/2 '
	174 'z, y+1/2, x+1/2 '
	175 'z, x+1/2, -y+1/2 '
	176 'z, x+1/2, y+1/2 '
	177 'y, -x+1/2, -z+1/2 '
	178 'y, -x+1/2, z+1/2 '
	179 'y, -z+1/2, -x+1/2 '
	180 'y, -z+1/2, x+1/2 '
	181 'y, z+1/2, -x+1/2 '
	182 'y, z+1/2, x+1/2 '
	183 'y, x+1/2, -z+1/2 '
	184 'y, x+1/2, z+1/2 '
	185 'x, -y+1/2, -z+1/2 '
	186 'x, -y+1/2, z+1/2 '
	187 'x, -z+1/2, -y+1/2 '
	188 'x, -z+1/2, y+1/2 '
	189 'x, z+1/2, -y+1/2 '
	190 'x, z+1/2, y+1/2 '
	191 'x, y+1/2, -z+1/2 '
	192 '-x, -y+1/2, -z+1/2 '
loop_
	_atom_site_label
	_atom_site_type_symbol
	_atom_site_site_symmetry_multiplicity
	_atom_site_fract_x
	_atom_site_fract_y
	_atom_site_fract_z
	_atom_site_occupancy
	_atom_site_B_iso_or_equiv
Rh1 Rh   4 0 0 0 1 0
loop_
	_geom_bond_atom_site_label_1
	_geom_bond_atom_site_label_2
	_geom_bond_distance
	_geom_bond_site_symmetry_1
	_geom_bond_site_symmetry_2
	Rh1       Rh1       2.64117(12) 1_555  97_455
	Rh1       Rh1       2.64117(12) 1_555  49_455
	Rh1       Rh1       2.64117(12) 1_555 145_545
	Rh1       Rh1       2.64117(12) 1_555  49_545
	Rh1       Rh1       2.64117(12) 1_555  97_554
	Rh1       Rh1       2.64117(12) 1_555 145_554
	Rh1       Rh1       2.64117(12) 1_555  49_445
	Rh1       Rh1       2.64117(12) 1_555  97_454
	Rh1       Rh1       2.64117(12) 1_555 145_544
	Rh1       Rh1       2.64117(12) 1_555  49_555
	Rh1       Rh1       2.64117(12) 1_555  97_555
	Rh1       Rh1       2.64117(12) 1_555 145_555
	loop_
		_geom_angle_atom_site_label_1
		_geom_angle_atom_site_label_2
		_geom_angle_atom_site_label_3
		_geom_angle
		_geom_angle_site_symmetry_1
		_geom_angle_site_symmetry_2
		_geom_angle_site_symmetry_3
	Rh1       Rh1       Rh1        60.000   49_455 1_555  97_455
	Rh1       Rh1       Rh1        120.000 145_545 1_555  49_455
	Rh1       Rh1       Rh1        60.000  145_545 1_555  97_455
	Rh1       Rh1       Rh1        60.000   49_545 1_555 145_545
	Rh1       Rh1       Rh1        180.0000000(4) 49_545 1_555  49_455
	Rh1       Rh1       Rh1        120.000  49_545 1_555  97_455
	Rh1       Rh1       Rh1        60.000   97_554 1_555  49_545
	Rh1       Rh1       Rh1        120.000  97_554 1_555 145_545
	Rh1       Rh1       Rh1        120.000  97_554 1_555  49_455
	Rh1       Rh1       Rh1        180.000  97_554 1_555  97_455
	Rh1       Rh1       Rh1        60.000  145_554 1_555  97_554
	Rh1       Rh1       Rh1        120.000 145_554 1_555  49_545
	Rh1       Rh1       Rh1        180.000 145_554 1_555 145_545
	Rh1       Rh1       Rh1        60.000  145_554 1_555  49_455
	Rh1       Rh1       Rh1        120.000 145_554 1_555  97_455
	Rh1       Rh1       Rh1        120.000  49_445 1_555 145_554
	Rh1       Rh1       Rh1        120.000  49_445 1_555  97_554
	Rh1       Rh1       Rh1        90.000   49_445 1_555  49_545
	Rh1       Rh1       Rh1        60.000   49_445 1_555 145_545
	Rh1       Rh1       Rh1        90.000   49_445 1_555  49_455
	Rh1       Rh1       Rh1        60.000   49_445 1_555  97_455
	Rh1       Rh1       Rh1        60.000   97_454 1_555  49_445
	Rh1       Rh1       Rh1        60.000   97_454 1_555 145_554
	Rh1       Rh1       Rh1        90.000   97_454 1_555  97_554
	Rh1       Rh1       Rh1        120.000  97_454 1_555  49_545
	Rh1       Rh1       Rh1        120.000  97_454 1_555 145_545
	Rh1       Rh1       Rh1        60.000   97_454 1_555  49_455
	Rh1       Rh1       Rh1        90.000   97_454 1_555  97_455
	Rh1       Rh1       Rh1        60.000  145_544 1_555  97_454
	Rh1       Rh1       Rh1        60.000  145_544 1_555  49_445
	Rh1       Rh1       Rh1        90.000  145_544 1_555 145_554
	Rh1       Rh1       Rh1        60.000  145_544 1_555  97_554
	Rh1       Rh1       Rh1        60.000  145_544 1_555  49_545
	Rh1       Rh1       Rh1        90.000  145_544 1_555 145_545
	Rh1       Rh1       Rh1        120.000 145_544 1_555  49_455
	Rh1       Rh1       Rh1        120.000 145_544 1_555  97_455
	Rh1       Rh1       Rh1        120.000  49_555 1_555 145_544
	Rh1       Rh1       Rh1        120.000  49_555 1_555  97_454
	Rh1       Rh1       Rh1        180.000  49_555 1_555  49_445
	Rh1       Rh1       Rh1        60.000   49_555 1_555 145_554
	Rh1       Rh1       Rh1        60.000   49_555 1_555  97_554
	Rh1       Rh1       Rh1        90.000   49_555 1_555  49_545
	Rh1       Rh1       Rh1        120.000  49_555 1_555 145_545
	Rh1       Rh1       Rh1        90.000   49_555 1_555  49_455
	Rh1       Rh1       Rh1        120.000  49_555 1_555  97_455
	Rh1       Rh1       Rh1        60.000   97_555 1_555  49_555
	Rh1       Rh1       Rh1        120.000  97_555 1_555 145_544
	Rh1       Rh1       Rh1        180.000  97_555 1_555  97_454
	Rh1       Rh1       Rh1        120.000  97_555 1_555  49_445
	Rh1       Rh1       Rh1        120.000  97_555 1_555 145_554
	Rh1       Rh1       Rh1        90.000   97_555 1_555  97_554
	Rh1       Rh1       Rh1        60.000   97_555 1_555  49_545
	Rh1       Rh1       Rh1        60.000   97_555 1_555 145_545
	Rh1       Rh1       Rh1        120.000  97_555 1_555  49_455
	Rh1       Rh1       Rh1        90.000   97_555 1_555  97_455
	Rh1       Rh1       Rh1        60.000  145_555 1_555  97_555
	Rh1       Rh1       Rh1        60.000  145_555 1_555  49_555
	Rh1       Rh1       Rh1        180.000 145_555 1_555 145_544
	Rh1       Rh1       Rh1        120.000 145_555 1_555  97_454
	Rh1       Rh1       Rh1        120.000 145_555 1_555  49_445
	Rh1       Rh1       Rh1        90.000  145_555 1_555 145_554
	Rh1       Rh1       Rh1        120.000 145_555 1_555  97_554
	Rh1       Rh1       Rh1        120.000 145_555 1_555  49_545
	Rh1       Rh1       Rh1        90.000  145_555 1_555 145_545
	Rh1       Rh1       Rh1        60.000  145_555 1_555  49_455
	Rh1       Rh1       Rh1        60.000  145_555 1_555  97_455
#######	End powder crystal structure	#######


#######	Begin powder crystal structure	#######
data_MgO_0

_pd_block_id	MgO_0
_pd_block_diffractogram_id	Rh_Bi_postheat_minigrid_12_017_Rh_3.7513_MgO_4.0840.xy_0
_pd_phase_name
;MgO
;
_chemical_formula_structural        'Mg O'
_chemical_formula_sum               'Mg O'
_chemical_formula_weight	40.304

_space_group_crystal_system	cubic
_space_group_name_H-M_alt	Fm-3m
_space_group_name_Hall	 '-F 4 2 3'
_space_group_IT_number	225
_exptl_crystal_description 'powder'
_exptl_crystal_colour ?

_cell_length_a	4.0639(3)
_cell_length_b	4.0639(3)
_cell_length_c	4.0639(3)
_cell_angle_alpha	90
_cell_angle_beta	90
_cell_angle_gamma	90
_cell_volume	67.116(12)
_exptl_crystal_density_diffrn	3.9887(7)
_exptl_absorpt_coefficient_mu	0.26745(5)
_diffrn_radiation_wavelength	0.406626000
_cell_formula_units_Z	4
_cell_measurement_temperature	295
_diffrn_ambient_temperature	295
_cell_measurement_pressure	21600000
_cell_measurement_theta_min	2.00237187
_cell_measurement_theta_max	10.7490025
_cell_measurement_reflns_used 5
_diffrn_reflns_number 5
_diffrn_measured_fraction_theta_full 1

loop_
	_space_group_symop_id
	_space_group_symop_operation_xyz
	  1 'x, y, z '
	  2 '-x, -y, z '
	  3 '-x, -z, -y '
	  4 '-x, -z, y '
	  5 '-x, z, -y '
	  6 '-x, z, y '
	  7 '-x, y, -z '
	  8 '-x, y, z '
	  9 '-y, -x, -z '
	 10 '-y, -x, z '
	 11 '-y, -z, -x '
	 12 '-y, -z, x '
	 13 '-y, z, -x '
	 14 '-y, z, x '
	 15 '-y, x, -z '
	 16 '-y, x, z '
	 17 '-z, -x, -y '
	 18 '-z, -x, y '
	 19 '-z, -y, -x '
	 20 '-z, -y, x '
	 21 '-z, y, -x '
	 22 '-z, y, x '
	 23 '-z, x, -y '
	 24 '-z, x, y '
	 25 'z, -x, -y '
	 26 'z, -x, y '
	 27 'z, -y, -x '
	 28 'z, -y, x '
	 29 'z, y, -x '
	 30 'z, y, x '
	 31 'z, x, -y '
	 32 'z, x, y '
	 33 'y, -x, -z '
	 34 'y, -x, z '
	 35 'y, -z, -x '
	 36 'y, -z, x '
	 37 'y, z, -x '
	 38 'y, z, x '
	 39 'y, x, -z '
	 40 'y, x, z '
	 41 'x, -y, -z '
	 42 'x, -y, z '
	 43 'x, -z, -y '
	 44 'x, -z, y '
	 45 'x, z, -y '
	 46 'x, z, y '
	 47 'x, y, -z '
	 48 '-x, -y, -z '
	 49 'x+1/2, y+1/2, z '
	 50 '-x+1/2, -y+1/2, z '
	 51 '-x+1/2, -z+1/2, -y '
	 52 '-x+1/2, -z+1/2, y '
	 53 '-x+1/2, z+1/2, -y '
	 54 '-x+1/2, z+1/2, y '
	 55 '-x+1/2, y+1/2, -z '
	 56 '-x+1/2, y+1/2, z '
	 57 '-y+1/2, -x+1/2, -z '
	 58 '-y+1/2, -x+1/2, z '
	 59 '-y+1/2, -z+1/2, -x '
	 60 '-y+1/2, -z+1/2, x '
	 61 '-y+1/2, z+1/2, -x '
	 62 '-y+1/2, z+1/2, x '
	 63 '-y+1/2, x+1/2, -z '
	 64 '-y+1/2, x+1/2, z '
	 65 '-z+1/2, -x+1/2, -y '
	 66 '-z+1/2, -x+1/2, y '
	 67 '-z+1/2, -y+1/2, -x '
	 68 '-z+1/2, -y+1/2, x '
	 69 '-z+1/2, y+1/2, -x '
	 70 '-z+1/2, y+1/2, x '
	 71 '-z+1/2, x+1/2, -y '
	 72 '-z+1/2, x+1/2, y '
	 73 'z+1/2, -x+1/2, -y '
	 74 'z+1/2, -x+1/2, y '
	 75 'z+1/2, -y+1/2, -x '
	 76 'z+1/2, -y+1/2, x '
	 77 'z+1/2, y+1/2, -x '
	 78 'z+1/2, y+1/2, x '
	 79 'z+1/2, x+1/2, -y '
	 80 'z+1/2, x+1/2, y '
	 81 'y+1/2, -x+1/2, -z '
	 82 'y+1/2, -x+1/2, z '
	 83 'y+1/2, -z+1/2, -x '
	 84 'y+1/2, -z+1/2, x '
	 85 'y+1/2, z+1/2, -x '
	 86 'y+1/2, z+1/2, x '
	 87 'y+1/2, x+1/2, -z '
	 88 'y+1/2, x+1/2, z '
	 89 'x+1/2, -y+1/2, -z '
	 90 'x+1/2, -y+1/2, z '
	 91 'x+1/2, -z+1/2, -y '
	 92 'x+1/2, -z+1/2, y '
	 93 'x+1/2, z+1/2, -y '
	 94 'x+1/2, z+1/2, y '
	 95 'x+1/2, y+1/2, -z '
	 96 '-x+1/2, -y+1/2, -z '
	 97 'x+1/2, y, z+1/2 '
	 98 '-x+1/2, -y, z+1/2 '
	 99 '-x+1/2, -z, -y+1/2 '
	100 '-x+1/2, -z, y+1/2 '
	101 '-x+1/2, z, -y+1/2 '
	102 '-x+1/2, z, y+1/2 '
	103 '-x+1/2, y, -z+1/2 '
	104 '-x+1/2, y, z+1/2 '
	105 '-y+1/2, -x, -z+1/2 '
	106 '-y+1/2, -x, z+1/2 '
	107 '-y+1/2, -z, -x+1/2 '
	108 '-y+1/2, -z, x+1/2 '
	109 '-y+1/2, z, -x+1/2 '
	110 '-y+1/2, z, x+1/2 '
	111 '-y+1/2, x, -z+1/2 '
	112 '-y+1/2, x, z+1/2 '
	113 '-z+1/2, -x, -y+1/2 '
	114 '-z+1/2, -x, y+1/2 '
	115 '-z+1/2, -y, -x+1/2 '
	116 '-z+1/2, -y, x+1/2 '
	117 '-z+1/2, y, -x+1/2 '
	118 '-z+1/2, y, x+1/2 '
	119 '-z+1/2, x, -y+1/2 '
	120 '-z+1/2, x, y+1/2 '
	121 'z+1/2, -x, -y+1/2 '
	122 'z+1/2, -x, y+1/2 '
	123 'z+1/2, -y, -x+1/2 '
	124 'z+1/2, -y, x+1/2 '
	125 'z+1/2, y, -x+1/2 '
	126 'z+1/2, y, x+1/2 '
	127 'z+1/2, x, -y+1/2 '
	128 'z+1/2, x, y+1/2 '
	129 'y+1/2, -x, -z+1/2 '
	130 'y+1/2, -x, z+1/2 '
	131 'y+1/2, -z, -x+1/2 '
	132 'y+1/2, -z, x+1/2 '
	133 'y+1/2, z, -x+1/2 '
	134 'y+1/2, z, x+1/2 '
	135 'y+1/2, x, -z+1/2 '
	136 'y+1/2, x, z+1/2 '
	137 'x+1/2, -y, -z+1/2 '
	138 'x+1/2, -y, z+1/2 '
	139 'x+1/2, -z, -y+1/2 '
	140 'x+1/2, -z, y+1/2 '
	141 'x+1/2, z, -y+1/2 '
	142 'x+1/2, z, y+1/2 '
	143 'x+1/2, y, -z+1/2 '
	144 '-x+1/2, -y, -z+1/2 '
	145 'x, y+1/2, z+1/2 '
	146 '-x, -y+1/2, z+1/2 '
	147 '-x, -z+1/2, -y+1/2 '
	148 '-x, -z+1/2, y+1/2 '
	149 '-x, z+1/2, -y+1/2 '
	150 '-x, z+1/2, y+1/2 '
	151 '-x, y+1/2, -z+1/2 '
	152 '-x, y+1/2, z+1/2 '
	153 '-y, -x+1/2, -z+1/2 '
	154 '-y, -x+1/2, z+1/2 '
	155 '-y, -z+1/2, -x+1/2 '
	156 '-y, -z+1/2, x+1/2 '
	157 '-y, z+1/2, -x+1/2 '
	158 '-y, z+1/2, x+1/2 '
	159 '-y, x+1/2, -z+1/2 '
	160 '-y, x+1/2, z+1/2 '
	161 '-z, -x+1/2, -y+1/2 '
	162 '-z, -x+1/2, y+1/2 '
	163 '-z, -y+1/2, -x+1/2 '
	164 '-z, -y+1/2, x+1/2 '
	165 '-z, y+1/2, -x+1/2 '
	166 '-z, y+1/2, x+1/2 '
	167 '-z, x+1/2, -y+1/2 '
	168 '-z, x+1/2, y+1/2 '
	169 'z, -x+1/2, -y+1/2 '
	170 'z, -x+1/2, y+1/2 '
	171 'z, -y+1/2, -x+1/2 '
	172 'z, -y+1/2, x+1/2 '
	173 'z, y+1/2, -x+1/2 '
	174 'z, y+1/2, x+1/2 '
	175 'z, x+1/2, -y+1/2 '
	176 'z, x+1/2, y+1/2 '
	177 'y, -x+1/2, -z+1/2 '
	178 'y, -x+1/2, z+1/2 '
	179 'y, -z+1/2, -x+1/2 '
	180 'y, -z+1/2, x+1/2 '
	181 'y, z+1/2, -x+1/2 '
	182 'y, z+1/2, x+1/2 '
	183 'y, x+1/2, -z+1/2 '
	184 'y, x+1/2, z+1/2 '
	185 'x, -y+1/2, -z+1/2 '
	186 'x, -y+1/2, z+1/2 '
	187 'x, -z+1/2, -y+1/2 '
	188 'x, -z+1/2, y+1/2 '
	189 'x, z+1/2, -y+1/2 '
	190 'x, z+1/2, y+1/2 '
	191 'x, y+1/2, -z+1/2 '
	192 '-x, -y+1/2, -z+1/2 '
loop_
	_atom_site_label
	_atom_site_type_symbol
	_atom_site_site_symmetry_multiplicity
	_atom_site_fract_x
	_atom_site_fract_y
	_atom_site_fract_z
	_atom_site_occupancy
	_atom_site_B_iso_or_equiv
Mg1 Mg   4 0 0 0 1 0
O1 O   4 0.5 0.5 0.5 1 0
loop_
	_geom_bond_atom_site_label_1
	_geom_bond_atom_site_label_2
	_geom_bond_distance
	_geom_bond_site_symmetry_1
	_geom_bond_site_symmetry_2
	Mg1       O1        2.03195(13) 1_555  49_444
	Mg1       O1        2.03195(13) 1_555  49_445
	Mg1       O1        2.03195(13) 1_555 145_544
	Mg1       O1        2.03195(13) 1_555  97_454
	Mg1       O1        2.03195(13) 1_555  97_444
	Mg1       O1        2.03195(13) 1_555 145_444
	Mg1       Mg1       2.87361(18) 1_555 145_554
	Mg1       Mg1       2.87361(18) 1_555  97_554
	Mg1       Mg1       2.87361(18) 1_555  49_545
	Mg1       Mg1       2.87361(18) 1_555 145_545
	Mg1       Mg1       2.87361(18) 1_555  97_455
	Mg1       Mg1       2.87361(18) 1_555  49_455
	Mg1       Mg1       2.87361(18) 1_555  49_555
	Mg1       Mg1       2.87361(18) 1_555  97_555
	Mg1       Mg1       2.87361(18) 1_555 145_555
	Mg1       Mg1       2.87361(18) 1_555 145_544
	Mg1       Mg1       2.87361(18) 1_555  97_454
	Mg1       Mg1       2.87361(18) 1_555  49_445
	O1        Mg1       2.03195(13) 1_555 145_655
	O1        Mg1       2.03195(13) 1_555 145_555
	O1        Mg1       2.03195(13) 1_555  97_565
	O1        Mg1       2.03195(13) 1_555  97_555
	O1        Mg1       2.03195(13) 1_555  49_556
	O1        Mg1       2.03195(13) 1_555  49_555
	O1        O1        2.87361(18) 1_555  97_554
	O1        O1        2.87361(18) 1_555 145_554
	O1        O1        2.87361(18) 1_555  49_545
	O1        O1        2.87361(18) 1_555  49_455
	O1        O1        2.87361(18) 1_555 145_545
	O1        O1        2.87361(18) 1_555  97_455
	O1        O1        2.87361(18) 1_555  49_555
	O1        O1        2.87361(18) 1_555  97_555
	O1        O1        2.87361(18) 1_555 145_555
	O1        O1        2.87361(18) 1_555 145_544
	O1        O1        2.87361(18) 1_555  97_454
	O1        O1        2.87361(18) 1_555  49_445
	loop_
		_geom_angle_atom_site_label_1
		_geom_angle_atom_site_label_2
		_geom_angle_atom_site_label_3
		_geom_angle
		_geom_angle_site_symmetry_1
		_geom_angle_site_symmetry_2
		_geom_angle_site_symmetry_3
	O1        Mg1       O1         180.000  49_445 1_555  49_444
	O1        Mg1       O1         90.000  145_544 1_555  49_445
	O1        Mg1       O1         90.000  145_544 1_555  49_444
	O1        Mg1       O1         90.000   97_454 1_555 145_544
	O1        Mg1       O1         90.000   97_454 1_555  49_445
	O1        Mg1       O1         90.000   97_454 1_555  49_444
	O1        Mg1       O1         180.000  97_444 1_555  97_454
	O1        Mg1       O1         90.000   97_444 1_555 145_544
	O1        Mg1       O1         90.000   97_444 1_555  49_445
	O1        Mg1       O1         90.000   97_444 1_555  49_444
	O1        Mg1       O1         90.000  145_444 1_555  97_444
	O1        Mg1       O1         90.000  145_444 1_555  97_454
	O1        Mg1       O1         180.000 145_444 1_555 145_544
	O1        Mg1       O1         90.000  145_444 1_555  49_445
	O1        Mg1       O1         90.000  145_444 1_555  49_444
	Mg1       Mg1       O1         90.000  145_554 1_555 145_444
	Mg1       Mg1       O1         135.000 145_554 1_555  97_444
	Mg1       Mg1       O1         45.000  145_554 1_555  97_454
	Mg1       Mg1       O1         90.000  145_554 1_555 145_544
