Repository: xyin-anl/awesome_pxrd2xtal_generation

A curated, AI-assisted index of resources for **powder X-ray diffraction (PXRD) to crystal structure determination/generation**. The emphasis is on methods that use machine learning, generative modeling, differentiable refinement, or high-throughput simulated/experimental PXRD data to infer crystal structures from one-dimensional powder patterns or documented representations derived from them.

## Scope and Taxonomy

Methods, datasets, and scientific tools are in scope only when a documented and evaluated pathway consumes, produces, or analyzes a one-dimensional powder X-ray diffraction profile, or a representation demonstrably derived from one, such as a peak list, d-I list, or Le Bail-extr

File: exp_pxrd_data/crystalyze/Rh3Bi/Rh3Bi.cif (part 2 of 3)
_publ_contact_author_name            'Danna Freedman'
	Mg1       Mg1       O1         135.000 145_554 1_555  49_445
	Mg1       Mg1       O1         45.000  145_554 1_555  49_444
	Mg1       Mg1       Mg1        60.000   97_554 1_555 145_554
	Mg1       Mg1       O1         135.000  97_554 1_555 145_444
	Mg1       Mg1       O1         90.000   97_554 1_555  97_444
	Mg1       Mg1       O1         90.000   97_554 1_555  97_454
	Mg1       Mg1       O1         45.000   97_554 1_555 145_544
	Mg1       Mg1       O1         135.000  97_554 1_555  49_445
	Mg1       Mg1       O1         45.000   97_554 1_555  49_444
	Mg1       Mg1       Mg1        60.000   49_545 1_555  97_554
	Mg1       Mg1       Mg1        120.000  49_545 1_555 145_554
	Mg1       Mg1       O1         135.000  49_545 1_555 145_444
	Mg1       Mg1       O1         45.000   49_545 1_555  97_444
	Mg1       Mg1       O1         135.000  49_545 1_555  97_454
	Mg1       Mg1       O1         45.000   49_545 1_555 145_544
	Mg1       Mg1       O1         90.000   49_545 1_555  49_445
	Mg1       Mg1       O1         90.000   49_545 1_555  49_444
	Mg1       Mg1       Mg1        60.000  145_545 1_555  49_545
	Mg1       Mg1       Mg1        120.000 145_545 1_555  97_554
	Mg1       Mg1       Mg1        180.000 145_545 1_555 145_554
	Mg1       Mg1       O1         90.000  145_545 1_555 145_444
	Mg1       Mg1       O1         45.000  145_545 1_555  97_444
	Mg1       Mg1       O1         135.000 145_545 1_555  97_454
	Mg1       Mg1       O1         90.000  145_545 1_555 145_544
	Mg1       Mg1       O1         45.000  145_545 1_555  49_445
	Mg1       Mg1       O1         135.000 145_545 1_555  49_444
	Mg1       Mg1       Mg1        60.000   97_455 1_555 145_545
	Mg1       Mg1       Mg1        120.000  97_455 1_555  49_545
	Mg1       Mg1       Mg1        180.0000000(7) 97_455 1_555  97_554
	Mg1       Mg1       Mg1        120.000  97_455 1_555 145_554
	Mg1       Mg1       O1         45.000   97_455 1_555 145_444
	Mg1       Mg1       O1         90.000   97_455 1_555  97_444
	Mg1       Mg1       O1         90.000   97_455 1_555  97_454
	Mg1       Mg1       O1         135.000  97_455 1_555 145_544
	Mg1       Mg1       O1         45.000   97_455 1_555  49_445
	Mg1       Mg1       O1         135.000  97_455 1_555  49_444
	Mg1       Mg1       Mg1        60.000   49_455 1_555  97_455
	Mg1       Mg1       Mg1        120.000  49_455 1_555 145_545
	Mg1       Mg1       Mg1        180.000  49_455 1_555  49_545
	Mg1       Mg1       Mg1        120.000  49_455 1_555  97_554
	Mg1       Mg1       Mg1        60.000   49_455 1_555 145_554
	Mg1       Mg1       O1         45.000   49_455 1_555 145_444
	Mg1       Mg1       O1         135.000  49_455 1_555  97_444
	Mg1       Mg1       O1         45.000   49_455 1_555  97_454
	Mg1       Mg1       O1         135.000  49_455 1_555 145_544
	Mg1       Mg1       O1         90.000   49_455 1_555  49_445
	Mg1       Mg1       O1         90.000   49_455 1_555  49_444
	Mg1       Mg1       Mg1        90.000   49_555 1_555  49_455
	Mg1       Mg1       Mg1        120.000  49_555 1_555  97_455
	Mg1       Mg1       Mg1        120.000  49_555 1_555 145_545
	Mg1       Mg1       Mg1        90.000   49_555 1_555  49_545
	Mg1       Mg1       Mg1        60.000   49_555 1_555  97_554
	Mg1       Mg1       Mg1        60.000   49_555 1_555 145_554
	Mg1       Mg1       O1         135.000  49_555 1_555 145_444
	Mg1       Mg1       O1         135.000  49_555 1_555  97_444
	Mg1       Mg1       O1         45.000   49_555 1_555  97_454
	Mg1       Mg1       O1         45.000   49_555 1_555 145_544
	Mg1       Mg1       O1         90.000   49_555 1_555  49_445
	Mg1       Mg1       O1         90.000   49_555 1_555  49_444
	Mg1       Mg1       Mg1        60.000   97_555 1_555  49_555
	Mg1       Mg1       Mg1        120.000  97_555 1_555  49_455
	Mg1       Mg1       Mg1        90.000   97_555 1_555  97_455
	Mg1       Mg1       Mg1        60.000   97_555 1_555 145_545
	Mg1       Mg1       Mg1        60.000   97_555 1_555  49_545
	Mg1       Mg1       Mg1        90.000   97_555 1_555  97_554
	Mg1       Mg1       Mg1        120.000  97_555 1_555 145_554
	Mg1       Mg1       O1         135.000  97_555 1_555 145_444
	Mg1       Mg1       O1         90.000   97_555 1_555  97_444
	Mg1       Mg1       O1         90.000   97_555 1_555  97_454
	Mg1       Mg1       O1         45.000   97_555 1_555 145_544
	Mg1       Mg1       O1         45.000   97_555 1_555  49_445
	Mg1       Mg1       O1         135.000  97_555 1_555  49_444
	Mg1       Mg1       Mg1        60.000  145_555 1_555  97_555
	Mg1       Mg1       Mg1        60.000  145_555 1_555  49_555
	Mg1       Mg1       Mg1        60.000  145_555 1_555  49_455
	Mg1       Mg1       Mg1        60.000  145_555 1_555  97_455
	Mg1       Mg1       Mg1        90.000  145_555 1_555 145_545
	Mg1       Mg1       Mg1        120.000 145_555 1_555  49_545
	Mg1       Mg1       Mg1        120.000 145_555 1_555  97_554
	Mg1       Mg1       Mg1        90.000  145_555 1_555 145_554
	Mg1       Mg1       O1         90.000  145_555 1_555 145_444
	Mg1       Mg1       O1         135.000 145_555 1_555  97_444
	Mg1       Mg1       O1         45.000  145_555 1_555  97_454
	Mg1       Mg1       O1         90.000  145_555 1_555 145_544
	Mg1       Mg1       O1         45.000  145_555 1_555  49_445
	Mg1       Mg1       O1         135.000 145_555 1_555  49_444
	Mg1       Mg1       Mg1        180.0000000(7) 145_544 1_555 145_555
	Mg1       Mg1       Mg1        120.000 145_544 1_555  97_555
	Mg1       Mg1       Mg1        120.000 145_544 1_555  49_555
	Mg1       Mg1       Mg1        120.000 145_544 1_555  49_455
	Mg1       Mg1       Mg1        120.000 145_544 1_555  97_455
	Mg1       Mg1       Mg1        90.000  145_544 1_555 145_545
	Mg1       Mg1       Mg1        60.000  145_544 1_555  49_545
	Mg1       Mg1       Mg1        60.000  145_544 1_555  97_554
	Mg1       Mg1       Mg1        90.000  145_544 1_555 145_554
	Mg1       Mg1       O1         90.000  145_544 1_555 145_444
	Mg1       Mg1       O1         45.000  145_544 1_555  97_444
	Mg1       Mg1       O1         135.000 145_544 1_555  97_454
	Mg1       Mg1       O1         90.000  145_544 1_555 145_544
	Mg1       Mg1       O1         135.000 145_544 1_555  49_445
	Mg1       Mg1       O1         45.000  145_544 1_555  49_444
	Mg1       Mg1       Mg1        60.000   97_454 1_555 145_544
	Mg1       Mg1       Mg1        120.000  97_454 1_555 145_555
	Mg1       Mg1       Mg1        180.000  97_454 1_555  97_555
	Mg1       Mg1       Mg1        120.000  97_454 1_555  49_555
	Mg1       Mg1       Mg1        60.000   97_454 1_555  49_455
	Mg1       Mg1       Mg1        90.000   97_454 1_555  97_455
	Mg1       Mg1       Mg1        120.000  97_454 1_555 145_545
	Mg1       Mg1       Mg1        120.000  97_454 1_555  49_545
	Mg1       Mg1       Mg1        90.000   97_454 1_555  97_554
	Mg1       Mg1       Mg1        60.000   97_454 1_555 145_554
	Mg1       Mg1       O1         45.000   97_454 1_555 145_444
	Mg1       Mg1       O1         90.000   97_454 1_555  97_444
	Mg1       Mg1       O1         90.000   97_454 1_555  97_454
	Mg1       Mg1       O1         135.000  97_454 1_555 145_544
	Mg1       Mg1       O1         135.000  97_454 1_555  49_445
	Mg1       Mg1       O1         45.000   97_454 1_555  49_444
	Mg1       Mg1       Mg1        60.000   49_445 1_555  97_454
	Mg1       Mg1       Mg1        60.000   49_445 1_555 145_544
	Mg1       Mg1       Mg1        120.000  49_445 1_555 145_555
	Mg1       Mg1       Mg1        120.000  49_445 1_555  97_555
	Mg1       Mg1       Mg1        180.0000000(7) 49_445 1_555  49_555
	Mg1       Mg1       Mg1        90.000   49_445 1_555  49_455
	Mg1       Mg1       Mg1        60.000   49_445 1_555  97_455
	Mg1       Mg1       Mg1        60.000   49_445 1_555 145_545
	Mg1       Mg1       Mg1        90.000   49_445 1_555  49_545
	Mg1       Mg1       Mg1        120.000  49_445 1_555  97_554
	Mg1       Mg1       Mg1        120.000  49_445 1_555 145_554
	Mg1       Mg1       O1         45.000   49_445 1_555 145_444
	Mg1       Mg1       O1         45.000   49_445 1_555  97_444
	Mg1       Mg1       O1         135.000  49_445 1_555  97_454
	Mg1       Mg1       O1         135.000  49_445 1_555 145_544
	Mg1       Mg1       O1         90.000   49_445 1_555  49_445
	Mg1       Mg1       O1         90.000   49_445 1_555  49_444
	Mg1       O1        Mg1        180.000 145_555 1_555 145_655
	Mg1       O1        Mg1        90.000   97_565 1_555 145_555
	Mg1       O1        Mg1        90.000   97_565 1_555 145_655
	Mg1       O1        Mg1        180.000  97_555 1_555  97_565
	Mg1       O1        Mg1        90.000   97_555 1_555 145_555
	Mg1       O1        Mg1        90.000   97_555 1_555 145_655
	Mg1       O1        Mg1        90.000   49_556 1_555  97_555
	Mg1       O1        Mg1        90.000   49_556 1_555  97_565
	Mg1       O1        Mg1        90.000   49_556 1_555 145_555
	Mg1       O1        Mg1        90.000   49_556 1_555 145_655
	Mg1       O1        Mg1        180.000  49_555 1_555  49_556
	Mg1       O1        Mg1        90.000   49_555 1_555  97_555
	Mg1       O1        Mg1        90.000   49_555 1_555  97_565
	Mg1       O1        Mg1        90.000   49_555 1_555 145_555
	Mg1       O1        Mg1        90.000   49_555 1_555 145_655
	O1        O1        Mg1        45.000   97_554 1_555  49_555
	O1        O1        Mg1        135.000  97_554 1_555  49_556
	O1        O1        Mg1        90.000   97_554 1_555  97_555
	O1        O1        Mg1        90.000   97_554 1_555  97_565
	O1        O1        Mg1        135.000  97_554 1_555 145_555
	O1        O1        Mg1        45.000   97_554 1_555 145_655
	O1        O1        O1         60.000  145_554 1_555  97_554
	O1        O1        Mg1        45.000  145_554 1_555  49_555
	O1        O1        Mg1        135.000 145_554 1_555  49_556
	O1        O1        Mg1        135.000 145_554 1_555  97_555
	O1        O1        Mg1        45.000  145_554 1_555  97_565
	O1        O1        Mg1        90.000  145_554 1_555 145_555
	O1        O1        Mg1        90.000  145_554 1_555 145_655
	O1        O1        O1         120.000  49_545 1_555 145_554
	O1        O1        O1         60.000   49_545 1_555  97_554
	O1        O1        Mg1        90.000   49_545 1_555  49_555
	O1        O1        Mg1        90.000   49_545 1_555  49_556
	O1        O1        Mg1        45.000   49_545 1_555  97_555
	O1        O1        Mg1        135.000  49_545 1_555  97_565
	O1        O1        Mg1        135.000  49_545 1_555 145_555
	O1        O1        Mg1        45.000   49_545 1_555 145_655
	O1        O1        O1         180.000  49_455 1_555  49_545
	O1        O1        O1         60.000   49_455 1_555 145_554
	O1        O1        O1         120.000  49_455 1_555  97_554
	O1        O1        Mg1        90.000   49_455 1_555  49_555
	O1        O1        Mg1        90.000   49_455 1_555  49_556
	O1        O1        Mg1        135.000  49_455 1_555  97_555
	O1        O1        Mg1        45.000   49_455 1_555  97_565
	O1        O1        Mg1        45.000   49_455 1_555 145_555
	O1        O1        Mg1        135.000  49_455 1_555 145_655
	O1        O1        O1         120.000 145_545 1_555  49_455
	O1        O1        O1         60.000  145_545 1_555  49_545
	O1        O1        O1         180.000 145_545 1_555 145_554
	O1        O1        O1         120.000 145_545 1_555  97_554
	O1        O1        Mg1        135.000 145_545 1_555  49_555
	O1        O1        Mg1        45.000  145_545 1_555  49_556
	O1        O1        Mg1        45.000  145_545 1_555  97_555
	O1        O1        Mg1        135.000 145_545 1_555  97_565
	O1        O1        Mg1        90.000  145_545 1_555 145_555
	O1        O1        Mg1        90.000  145_545 1_555 145_655
	O1        O1        O1         60.000   97_455 1_555 145_545
	O1        O1        O1         60.000   97_455 1_555  49_455
	O1        O1        O1         120.000  97_455 1_555  49_545
	O1        O1        O1         120.000  97_455 1_555 145_554
	O1        O1        O1         179.9999988(7) 97_455 1_555  97_554
	O1        O1        Mg1        135.000  97_455 1_555  49_555
	O1        O1        Mg1        45.000   97_455 1_555  49_556
	O1        O1        Mg1        90.000   97_455 1_555  97_555
	O1        O1        Mg1        90.000   97_455 1_555  97_565
	O1        O1        Mg1        45.000   97_455 1_555 145_555
	O1        O1        Mg1        135.000  97_455 1_555 145_655
	O1        O1        O1         120.000  49_555 1_555  97_455
	O1        O1        O1         120.000  49_555 1_555 145_545
	O1        O1        O1         90.000   49_555 1_555  49_455
	O1        O1        O1         90.000   49_555 1_555  49_545
	O1        O1        O1         60.000   49_555 1_555 145_554
	O1        O1        O1         60.000   49_555 1_555  97_554
	O1        O1        Mg1        90.000   49_555 1_555  49_555
	O1        O1        Mg1        90.000   49_555 1_555  49_556
	O1        O1        Mg1        135.000  49_555 1_555  97_555
	O1        O1        Mg1        45.000   49_555 1_555  97_565
	O1        O1        Mg1        135.000  49_555 1_555 145_555
	O1        O1        Mg1        45.000   49_555 1_555 145_655
	O1        O1        O1         60.000   97_555 1_555  49_555
	O1        O1        O1         90.000   97_555 1_555  97_455
	O1        O1        O1         60.000   97_555 1_555 145_545
	O1        O1        O1         120.000  97_555 1_555  49_455
	O1        O1        O1         60.000   97_555 1_555  49_545
	O1        O1        O1         120.000  97_555 1_555 145_554
	O1        O1        O1         90.000   97_555 1_555  97_554
	O1        O1        Mg1        135.000  97_555 1_555  49_555
	O1        O1        Mg1        45.000   97_555 1_555  49_556
	O1        O1        Mg1        90.000   97_555 1_555  97_555
	O1        O1        Mg1        90.000   97_555 1_555  97_565
	O1        O1        Mg1        135.000  97_555 1_555 145_555
	O1        O1        Mg1        45.000   97_555 1_555 145_655
	O1        O1        O1         60.000  145_555 1_555  97_555
	O1        O1        O1         60.000  145_555 1_555  49_555
	O1        O1        O1         60.000  145_555 1_555  97_455
	O1        O1        O1         90.000  145_555 1_555 145_545
	O1        O1        O1         60.000  145_555 1_555  49_455
	O1        O1        O1         120.000 145_555 1_555  49_545
	O1        O1        O1         90.000  145_555 1_555 145_554
	O1        O1        O1         120.000 145_555 1_555  97_554
	O1        O1        Mg1        135.000 145_555 1_555  49_555
	O1        O1        Mg1        45.000  145_555 1_555  49_556
	O1        O1        Mg1        135.000 145_555 1_555  97_555
	O1        O1        Mg1        45.000  145_555 1_555  97_565
	O1        O1        Mg1        90.000  145_555 1_555 145_555
	O1        O1        Mg1        90.000  145_555 1_555 145_655
	O1        O1        O1         180.0000000(7) 145_544 1_555 145_555
	O1        O1        O1         120.000 145_544 1_555  97_555
	O1        O1        O1         120.000 145_544 1_555  49_555
	O1        O1        O1         120.000 145_544 1_555  97_455
	O1        O1        O1         90.000  145_544 1_555 145_545
	O1        O1        O1         120.000 145_544 1_555  49_455
	O1        O1        O1         60.000  145_544 1_555  49_545
	O1        O1        O1         90.000  145_544 1_555 145_554
	O1        O1        O1         60.000  145_544 1_555  97_554
	O1        O1        Mg1        45.000  145_544 1_555  49_555
	O1        O1        Mg1        135.000 145_544 1_555  49_556
	O1        O1        Mg1        45.000  145_544 1_555  97_555
	O1        O1        Mg1        135.000 145_544 1_555  97_565
	O1        O1        Mg1        90.000  145_544 1_555 145_555
	O1        O1        Mg1        90.000  145_544 1_555 145_655
	O1        O1        O1         60.000   97_454 1_555 145_544
	O1        O1        O1         120.000  97_454 1_555 145_555
	O1        O1        O1         180.000  97_454 1_555  97_555
	O1        O1        O1         120.000  97_454 1_555  49_555
	O1        O1        O1         90.000   97_454 1_555  97_455
	O1        O1        O1         120.000  97_454 1_555 145_545
	O1        O1        O1         60.000   97_454 1_555  49_455
	O1        O1        O1         120.000  97_454 1_555  49_545
	O1        O1        O1         60.000   97_454 1_555 145_554
	O1        O1        O1         90.000   97_454 1_555  97_554
	O1        O1        Mg1        45.000   97_454 1_555  49_555
	O1        O1        Mg1        135.000  97_454 1_555  49_556
	O1        O1        Mg1        90.000   97_454 1_555  97_555
	O1        O1        Mg1        90.000   97_454 1_555  97_565
	O1        O1        Mg1        45.000   97_454 1_555 145_555
	O1        O1        Mg1        135.000  97_454 1_555 145_655
	O1        O1        O1         60.000   49_445 1_555  97_454
	O1        O1        O1         60.000   49_445 1_555 145_544
	O1        O1        O1         120.000  49_445 1_555 145_555
	O1        O1        O1         120.000  49_445 1_555  97_555
	O1        O1        O1         180.000  49_445 1_555  49_555
	O1        O1        O1         60.000   49_445 1_555  97_455
	O1        O1        O1         60.000   49_445 1_555 145_545
	O1        O1        O1         90.000   49_445 1_555  49_455
	O1        O1        O1         90.000   49_445 1_555  49_545
	O1        O1        O1         120.000  49_445 1_555 145_554
	O1        O1        O1         120.000  49_445 1_555  97_554
	O1        O1        Mg1        90.000   49_445 1_555  49_555
	O1        O1        Mg1        90.000   49_445 1_555  49_556
	O1        O1        Mg1        45.000   49_445 1_555  97_555
	O1        O1        Mg1        135.000  49_445 1_555  97_565
	O1        O1        Mg1        45.000   49_445 1_555 145_555
	O1        O1        Mg1        135.000  49_445 1_555 145_655
#######	End powder crystal structure	#######


#######	Begin powder diffraction data	#######
data_Rh_Bi_postheat_minigrid_12_017_Rh_3.7513_MgO_4.0840.xy_0
_pd_block_id	Rh_Bi_postheat_minigrid_12_017_Rh_3.7513_MgO_4.0840.xy_0
_pd_calc_method	Rietveld
_diffrn_radiation_probe	x-ray
_diffrn_radiation_wavelength	0.406626000
_refine_ls_goodness_of_fit_all	1.54167
_pd_proc_ls_prof_R_factor	0.01332
_pd_proc_ls_prof_wR_factor	0.02818
_pd_proc_ls_prof_wR_expected	0.01828
loop_
	_pd_phase_id
	_pd_phase_block_id
	_pd_phase_mass_%
1	BiRh3_0	16.6(5)
2	Bi_V_0	3.5(2)
3	Rh_0	26.9(7)
4	MgO_0	53.1(12)
loop_
	_refln_index_h
	_refln_index_k
	_refln_index_l
	_pd_refln_phase_id
	_refln_d_spacing
	_refln_F_squared_calc
	_refln_F_squared_meas
   1    0    0 1    3.922411     0.062880     0.061123
   1    1    0 1    2.773563     0.116661     0.115764
   1    1    1 1    2.264605     1.949081     1.966995
   2    0    0 1    1.961205     1.323837     1.277653
   2    1    0 1    1.754155     0.200944     0.200560
   2    1    1 1    1.601317     0.192732     0.192931
   2    2    0 1    1.386782     1.963642     2.010020
   2    2    1 1    1.307470     0.171549     0.168261
   2    2    2 1    1.132302     1.059937     1.072746
   3    0    0 1    1.307470     0.042887     0.042065
   3    1    0 1    1.240375     0.165326     0.167543
   3    1    1 1    1.182651     3.333369     3.371017
   3    2    0 1    1.087881     0.148558     0.148830
   1    1    0 2    2.580203     0.637082     0.646872
   2    0    0 2    1.824479     0.263820     0.256966
   2    1    1 2    1.489681     0.913192     0.900912
   2    2    0 2    1.290101     0.404757     0.405233
   3    1    0 2    1.153902     0.729164     0.719210
   1    1    1 3    2.156504     2.883459     2.764850
   2    0    0 3    1.867587     1.923662     2.160432
   2    2    0 3    1.320583     2.722979     2.538390
   2    2    2 3    1.078252     1.438791     1.436899
   3    1    1 3    1.126197     4.541340     4.766576
   1    1    1 4    2.346294     0.095784     0.095259
   2    0    0 4    2.031950     1.218724     1.218822
   2    2    0 4    1.436806     1.546609     1.546631
   2    2    2 4    1.173147     0.723991     0.726233
   3    1    1 4    1.225312     0.288019     0.288095
loop_
	_pd_meas_2theta_scan
	_pd_proc_intensity_total
	_pd_proc_ls_weight
	_pd_calc_intensity_total
	_pd_proc_intensity_bkg_calc
   4.004744  2229.836914     0.000448  2233.790957     0.000000 
   4.024897  2229.883789     0.000448  2233.608124     0.000000 
   4.045051  2230.505615     0.000448  2233.435265     0.000000 
   4.065204  2229.842041     0.000448  2233.272352     0.000000 
   4.085358  2230.793701     0.000448  2233.119355     0.000000 
   4.105511  2230.440186     0.000448  2232.976248     0.000000 
   4.125665  2229.523193     0.000449  2232.843000     0.000000 
   4.145818  2229.161621     0.000449  2232.719584     0.000000 
   4.165972  2226.701660     0.000449  2232.605970     0.000000 
   4.186125  2232.390625     0.000448  2232.502131     0.000000 
   4.206279  2231.649658     0.000448  2232.408037     0.000000 
   4.226433  2229.854736     0.000448  2232.323660     0.000000 
   4.246586  2229.215576     0.000449  2232.248970     0.000000 
   4.266740  2227.441406     0.000449  2232.183940     0.000000 
   4.286893  2230.167236     0.000448  2232.128539     0.000000 
   4.307047  2228.500977     0.000449  2232.082739     0.000000 
   4.327200  2226.945068     0.000449  2232.046511     0.000000 
   4.347354  2228.435791     0.000449  2232.019826     0.000000 
   4.367507  2230.507812     0.000448  2232.002655     0.000000 
   4.387661  2232.730957     0.000448  2231.994968     0.000000 
   4.407814  2240.743164     0.000446  2231.996736     0.000000 
   4.427968  2245.822754     0.000445  2232.007931     0.000000 
   4.448121  2250.459961     0.000444  2232.028522     0.000000 
   4.468275  2242.834229     0.000446  2232.058480     0.000000 
   4.488428  2240.891602     0.000446  2232.097776     0.000000 
   4.508582  2238.048584     0.000447  2232.146381     0.000000 
   4.528735  2237.675293     0.000447  2232.204264     0.000000 
   4.548889  2234.808838     0.000447  2232.271397     0.000000 
   4.569042  2234.071289     0.000448  2232.347749     0.000000 
   4.589196  2231.337646     0.000448  2232.433292     0.000000 
   4.609350  2230.673340     0.000448  2232.527995     0.000000 
   4.629503  2229.235352     0.000449  2232.631829     0.000000 
   4.649657  2229.811035     0.000448  2232.744764     0.000000 
   4.669810  2228.967773     0.000449  2232.866770     0.000000 
   4.689964  2226.219482     0.000449  2232.997818     0.000000 
   4.710117  2229.300537     0.000449  2233.137877     0.000000 
   4.730271  2228.619873     0.000449  2233.286917     0.000000 
   4.750424  2231.847900     0.000448  2233.444909     0.000000 
   4.770578  2231.676758     0.000448  2233.611822     0.000000 
   4.790731  2230.933594     0.000448  2233.787627     0.000000 
   4.810885  2231.430176     0.000448  2233.972294     0.000000 
   4.831038  2229.586670     0.000449  2234.165792     0.000000 
   4.851192  2228.735352     0.000449  2234.368090     0.000000 
   4.871345  2226.856689     0.000449  2234.579160     0.000000 
   4.891499  2226.928223     0.000449  2234.798971     0.000000 
   4.911652  2228.499756     0.000449  2235.027491     0.000000 
   4.931806  2230.292725     0.000448  2235.264693     0.000000 
   4.951959  2225.296631     0.000449  2235.510543     0.000000 
   4.972113  2227.475098     0.000449  2236.004983     0.000000 
   4.992267  2227.974854     0.000449  2236.278317     0.000000 
   5.012420  2232.638672     0.000448  2236.560883     0.000000 
   5.032574  2239.790039     0.000446  2236.852712     0.000000 
   5.052727  2247.158203     0.000445  2237.153840     0.000000 
   5.072881  2249.068115     0.000445  2237.464311     0.000000 
   5.093034  2242.437012     0.000446  2237.784178     0.000000 
   5.113188  2237.768066     0.000447  2238.113506     0.000000 
   5.133341  2238.409180     0.000447  2238.452369     0.000000 
   5.153495  2236.184570     0.000447  2238.800857     0.000000 
   5.173648  2237.015869     0.000447  2239.159074     0.000000 
   5.193802  2235.133789     0.000447  2239.527143     0.000000 
   5.213955  2233.469238     0.000448  2239.905210     0.000000 
   5.234109  2236.138184     0.000447  2240.293444     0.000000 
   5.254262  2230.309326     0.000448  2240.692044     0.000000 
   5.274416  2236.535889     0.000447  2241.101245     0.000000 
   5.294569  2249.042480     0.000445  2241.521325     0.000000 
   5.314723  2261.207031     0.000442  2241.952608     0.000000 
   5.334877  2264.051025     0.000442  2242.395480     0.000000 
   5.355030  2260.391357     0.000442  2242.850398     0.000000 
   5.375184  2259.141113     0.000443  2243.317909     0.000000 
   5.395337  2257.745850     0.000443  2243.798664     0.000000 
   5.415491  2257.780762     0.000443  2244.293450     0.000000 
   5.435644  2256.084473     0.000443  2244.803213     0.000000 
   5.455798  2256.817383     0.000443  2245.329108     0.000000 
   5.475951  2262.843262     0.000442  2245.872547     0.000000 
   5.496105  2268.146973     0.000441  2246.435272     0.000000 
   5.516258  2268.302979     0.000441  2247.019447     0.000000 
   5.536412  2264.778809     0.000442  2247.627789     0.000000 
   5.556565  2260.450684     0.000442  2248.263753     0.000000 
   5.576719  2255.111572     0.000443  2248.931735     0.000000 
   5.596872  2254.815674     0.000443  2249.637448     0.000000 
   5.617026  2253.205322     0.000444  2250.388401     0.000000 
   5.637179  2252.663330     0.000444  2251.194609     0.000000 
   5.657333  2250.630615     0.000444  2252.069663     0.000000 
   5.677486  2249.947998     0.000444  2253.032358     0.000000 
   5.697640  2253.374512     0.000444  2254.109258     0.000000 
   5.717794  2252.253906     0.000444  2255.338845     0.000000 
   5.737947  2251.793213     0.000444  2256.778480     0.000000 
   5.758101  2252.395264     0.000444  2258.516520     0.000000 
   5.778254  2251.456055     0.000444  2260.694492     0.000000 
   5.798408  2254.372070     0.000444  2263.551931     0.000000 
   5.818561  2255.993896     0.000443  2267.558580     0.000000 
   5.838715  2264.555908     0.000442  2274.122640     0.000000 
   5.858868  2280.252197     0.000439  2289.363184     0.000000 
   5.879022  2324.741943     0.000430  2334.998538     0.000000 
   5.899175  2425.894775     0.000412  2451.979673     0.000000 
   5.919329  2596.601807     0.000385  2647.458745     0.000000 
   5.939482  2630.838867     0.000380  2793.322804     0.000000 
   5.959636  2574.752686     0.000388  2705.426542     0.000000 
   5.979789  2476.198242     0.000404  2504.538755     0.000000 
   5.999943  2391.498047     0.000418  2363.008005     0.000000 
   6.020096  2308.754395     0.000433  2302.645790     0.000000 
   6.040250  2294.788818     0.000436  2283.242174     0.000000 
   6.060403  2285.919678     0.000437  2276.509343     0.000000 
   6.080557  2284.279541     0.000438  2273.274820     0.000000 
   6.100711  2284.423340     0.000438  2271.425051     0.000000 
   6.120864  2285.279541     0.000438  2270.353750     0.000000 
   6.141018  2281.881104     0.000438  2269.777450     0.000000 
   6.161171  2281.989746     0.000438  2269.532696     0.000000 
   6.181325  2278.919922     0.000439  2269.518726     0.000000 
   6.201478  2276.574951     0.000439  2269.670790     0.000000 
   6.221632  2275.477539     0.000439  2269.945812     0.000000 
   6.241785  2275.601074     0.000439  2270.314267     0.000000 
   6.261939  2276.229248     0.000439  2270.755389     0.000000 
   6.282092  2278.224609     0.000439  2271.254231     0.000000 
   6.302246  2277.458252     0.000439  2271.799821     0.000000 
   6.322399  2277.820068     0.000439  2272.383960     0.000000 
   6.342553  2274.931396     0.000440  2273.000418     0.000000 
   6.362706  2275.481445     0.000439  2273.644377     0.000000 
   6.382860  2276.602539     0.000439  2274.312086     0.000000 
   6.403013  2277.776367     0.000439  2275.000580     0.000000 
   6.423167  2280.364990     0.000439  2275.707489     0.000000 
   6.443320  2282.548340     0.000438  2276.430896     0.000000 
   6.463474  2283.240967     0.000438  2277.169241     0.000000 
   6.483628  2286.040527     0.000437  2277.921239     0.000000 
   6.503781  2284.771240     0.000438  2278.685825     0.000000 
   6.523935  2285.858643     0.000437  2279.462107     0.000000 
   6.544088  2284.489258     0.000438  2280.249335     0.000000 
   6.564242  2284.085205     0.000438  2281.046873     0.000000 
   6.584395  2284.986816     0.000438  2281.854176     0.000000 
   6.604549  2283.997559     0.000438  2282.670778     0.000000 
   6.624702  2286.006592     0.000437  2283.496272     0.000000 
   6.644856  2285.986328     0.000437  2284.330306     0.000000 
   6.665009  2287.468262     0.000437  2285.172572     0.000000 
   6.685163  2286.966797     0.000437  2286.022798     0.000000 
   6.705316  2289.137939     0.000437  2286.880744     0.000000 
   6.725470  2290.038330     0.000437  2287.746196     0.000000 
   6.745623  2294.489990     0.000436  2288.618961     0.000000 
   6.765777  2296.077881     0.000436  2289.498869     0.000000 
   6.785930  2297.198975     0.000435  2290.385762     0.000000 
   6.806084  2295.431152     0.000436  2291.279499     0.000000 
   6.826237  2295.243652     0.000436  2292.179952     0.000000 
   6.846391  2295.562744     0.000436  2293.087001     0.000000 
   6.866545  2295.982422     0.000436  2294.000537     0.000000 
   6.886698  2296.649414     0.000435  2294.920460     0.000000 
   6.906852  2297.643555     0.000435  2295.846675     0.000000 
   6.927005  2298.694092     0.000435  2296.546076     0.000000 
   6.947159  2300.054199     0.000435  2297.493860     0.000000 
   6.967312  2301.126953     0.000435  2298.447150     0.000000 
   6.987466  2302.607422     0.000434  2299.405914     0.000000 
   7.007619  2305.448242     0.000434  2300.370121     0.000000 
   7.027773  2306.153320     0.000434  2301.339738     0.000000 
   7.047926  2308.118896     0.000433  2302.314735     0.000000 
   7.068080  2306.466309     0.000434  2303.295078     0.000000 
   7.088233  2307.563477     0.000433  2304.280737     0.000000 
   7.108387  2308.964600     0.000433  2305.271679     0.000000 
   7.128540  2309.743164     0.000433  2306.267874     0.000000 
   7.148694  2310.286377     0.000433  2307.269288     0.000000 
   7.168847  2310.719727     0.000433  2308.275890     0.000000 
   7.189001  2312.105225     0.000433  2309.483189     0.000000 
   7.209154  2313.069824     0.000432  2310.506696     0.000000 
   7.229308  2314.150146     0.000432  2311.535639     0.000000 
   7.249462  2315.784668     0.000432  2312.570009     0.000000 
   7.269615  2317.711426     0.000431  2313.609801     0.000000 
   7.289769  2317.801758     0.000431  2314.655013     0.000000 
   7.309922  2318.949707     0.000431  2315.705642     0.000000 
   7.330076  2318.123047     0.000431  2316.761692     0.000000 
   7.350229  2321.041260     0.000431  2317.823169     0.000000 
   7.370383  2323.564697     0.000430  2318.890081     0.000000 
   7.390536  2325.478027     0.000430  2319.962442     0.000000 
   7.410690  2327.473145     0.000430  2321.040270     0.000000 
   7.430843  2327.365234     0.000430  2322.123588     0.000000 
   7.450997  2327.975586     0.000430  2323.212425     0.000000 
   7.471150  2328.174805     0.000430  2324.306817     0.000000 
   7.491304  2327.990967     0.000430  2325.406807     0.000000 
   7.511457  2329.522217     0.000429  2326.512446     0.000000 
   7.531611  2331.637939     0.000429  2327.623796     0.000000 
   7.551764  2332.450928     0.000429  2328.740928     0.000000 
   7.571918  2334.566895     0.000428  2329.863928     0.000000 
   7.592072  2335.056641     0.000428  2330.992894     0.000000 
   7.612225  2338.019531     0.000428  2332.127942     0.000000 
   7.632379  2341.995117     0.000427  2333.269208     0.000000 
   7.652532  2344.668701     0.000426  2334.416848     0.000000 
   7.672686  2347.231689     0.000426  2335.571047     0.000000 
   7.692839  2345.523682     0.000426  2336.732018     0.000000 
   7.712993  2345.675537     0.000426  2337.900012     0.000000 
   7.733146  2345.683350     0.000426  2339.075321     0.000000 
   7.753300  2345.059082     0.000426  2340.258287     0.000000 
   7.773453  2344.917236     0.000426  2341.449313     0.000000 
   7.793607  2346.359863     0.000426  2342.648875     0.000000 
   7.813760  2349.099121     0.000426  2344.742307     0.000000 
   7.833914  2352.334473     0.000425  2345.990532     0.000000 
   7.854067  2350.214111     0.000425  2347.250840     0.000000 
   7.874221  2349.354980     0.000426  2348.524289     0.000000 
   7.894374  2349.275635     0.000426  2349.812137     0.000000 
   7.914528  2352.916260     0.000425  2351.115896     0.000000 
   7.934681  2358.040771     0.000424  2352.437390     0.000000 
   7.954835  2359.724609     0.000424  2353.778844     0.000000 
   7.974989  2360.521973     0.000424  2355.142987     0.000000 
   7.995142  2360.492920     0.000424  2356.533199     0.000000 
   8.015296  2361.641357     0.000423  2357.953712     0.000000 
   8.035449  2363.792480     0.000423  2359.409877     0.000000 
   8.055603  2365.180420     0.000423  2360.908563     0.000000 
   8.075756  2369.509766     0.000422  2362.458673     0.000000 
   8.095910  2372.483154     0.000421  2364.071906     0.000000 
   8.116063  2372.599609     0.000421  2365.763940     0.000000 
   8.136217  2371.739746     0.000422  2367.556139     0.000000 
   8.156370  2372.604492     0.000421  2369.478221     0.000000 
   8.176524  2375.648193     0.000421  2371.572483     0.000000 
   8.196677  2378.220215     0.000420  2373.900724     0.000000 
   8.216831  2378.068359     0.000421  2376.556136     0.000000 
   8.236984  2379.997070     0.000420  2379.686827     0.000000 
   8.257138  2382.588135     0.000420  2383.563003     0.000000 
   8.277291  2386.597412     0.000419  2388.851569     0.000000 
   8.297445  2390.383789     0.000418  2397.676601     0.000000 
   8.317598  2403.218506     0.000416  2416.386029     0.000000 
   8.337752  2439.630127     0.000410  2458.630723     0.000000 
   8.357906  2533.189941     0.000395  2540.476350     0.000000 
   8.378059  2640.231445     0.000379  2659.139129     0.000000 
   8.398213  2734.850586     0.000366  2762.790225     0.000000 
   8.418366  2728.204346     0.000367  2759.403534     0.000000 
   8.438520  2636.074219     0.000379  2654.475537     0.000000 
   8.458673  2510.549072     0.000398  2540.502119     0.000000 
   8.478827  2437.376465     0.000410  2464.859628     0.000000 
   8.498980  2410.428955     0.000415  2427.932049     0.000000 
   8.519134  2403.291016     0.000416  2413.327425     0.000000 
   8.539287  2402.949219     0.000416  2407.955361     0.000000 
   8.559441  2402.145752     0.000416  2405.910653     0.000000 
   8.579594  2403.175049     0.000416  2405.252417     0.000000 
   8.599748  2406.197266     0.000416  2405.375131     0.000000 
   8.619901  2408.910156     0.000415  2406.036377     0.000000 
   8.640055  2410.941650     0.000415  2407.111294     0.000000 
   8.660208  2411.585693     0.000415  2408.531908     0.000000 
   8.680362  2411.774414     0.000415  2410.266554     0.000000 
   8.700515  2415.044922     0.000414  2412.310661     0.000000 
   8.720669  2416.542480     0.000414  2414.683218     0.000000 
   8.740823  2418.946289     0.000413  2417.427278     0.000000 
   8.760976  2421.357910     0.000413  2420.614477     0.000000 
   8.781130  2421.642334     0.000413  2424.353391     0.000000 
   8.801283  2424.224121     0.000413  2428.805065     0.000000 
   8.821437  2428.512939     0.000412  2434.209108     0.000000 
   8.841590  2433.905029     0.000411  2440.928173     0.000000 
   8.861744  2441.124268     0.000410  2449.546644     0.000000 
   8.881897  2450.058594     0.000408  2461.038801     0.000000 
   8.902051  2467.122559     0.000405  2477.729260     0.000000 
   8.922204  2498.130127     0.000400  2506.811298     0.000000 
   8.942358  2566.482910     0.000390  2570.839594     0.000000 
   8.962511  2734.475830     0.000366  2723.592644     0.000000 
   8.982665  3114.565186     0.000321  3045.071296     0.000000 
   9.002818  3668.394775     0.000273  3556.388251     0.000000 
   9.022972  4171.015137     0.000240  4100.415983     0.000000 
   9.043125  4296.050293     0.000233  4273.918555     0.000000 
   9.063279  3986.244873     0.000251  3891.937054     0.000000 
   9.083432  3415.997314     0.000293  3327.983071     0.000000 
   9.103586  2934.618896     0.000341  2894.836062     0.000000 
   9.123740  2662.772461     0.000376  2657.276160     0.000000 
   9.143893  2547.173340     0.000393  2553.503857     0.000000 
   9.164047  2503.067627     0.000400  2511.333583     0.000000 
   9.184200  2483.972900     0.000403  2491.684469     0.000000 
   9.204354  2473.624023     0.000404  2480.333033     0.000000 
   9.224507  2467.336182     0.000405  2472.913582     0.000000 
   9.244661  2462.567627     0.000406  2467.868348     0.000000 
   9.264814  2463.274902     0.000406  2464.421659     0.000000 
   9.284968  2464.470703     0.000406  2462.101951     0.000000 
   9.305121  2464.107910     0.000406  2460.600207     0.000000 
   9.325275  2463.009033     0.000406  2459.707120     0.000000 
   9.345428  2462.339355     0.000406  2459.277387     0.000000 
   9.365582  2465.051025     0.000406  2459.207694     0.000000 
   9.385735  2468.103516     0.000405  2459.423174     0.000000 
   9.405889  2469.085205     0.000405  2459.868695     0.000000 
   9.426042  2469.573486     0.000405  2462.883467     0.000000 
   9.446196  2470.862549     0.000405  2463.746023     0.000000 
   9.466349  2474.216797     0.000404  2464.746061     0.000000 
   9.486503  2475.581787     0.000404  2465.865857     0.000000 
   9.506657  2475.755615     0.000404  2467.092028     0.000000 
   9.526810  2475.541016     0.000404  2468.414610     0.000000 
   9.546964  2474.802002     0.000404  2469.826415     0.000000 
   9.567117  2474.708008     0.000404  2471.322528     0.000000 
   9.587271  2474.932617     0.000404  2472.900000     0.000000 
   9.607424  2476.222900     0.000404  2474.557687     0.000000 
   9.627578  2480.200195     0.000403  2476.296117     0.000000 
   9.647731  2482.115967     0.000403  2477.928709     0.000000 
   9.667885  2482.695068     0.000403  2479.842988     0.000000 
   9.688038  2483.874512     0.000403  2481.849760     0.000000 
   9.708192  2482.889893     0.000403  2483.957200     0.000000 
   9.728345  2483.645264     0.000403  2486.176315     0.000000 
   9.748499  2484.209473     0.000403  2488.521800     0.000000 
   9.768652  2488.724854     0.000402  2491.013563     0.000000 
   9.788806  2493.930664     0.000401  2493.680110     0.000000 
   9.808959  2496.293457     0.000401  2496.572733     0.000000 
   9.829113  2500.048828     0.000400  2499.841401     0.000000 
   9.849266  2501.867188     0.000400  2504.035651     0.000000 
   9.869420  2508.347656     0.000399  2510.733600     0.000000 
   9.889574  2519.573730     0.000397  2522.545990     0.000000 
   9.909727  2532.264404     0.000395  2540.286942     0.000000 
   9.929881  2540.874268     0.000394  2558.215975     0.000000 
   9.950034  2544.198486     0.000393  2564.813166     0.000000 
   9.970188  2542.260986     0.000393  2558.248185     0.000000 
   9.990341  2538.784912     0.000394  2549.908842     0.000000 
  10.010495  2535.140381     0.000394  2547.560985     0.000000 
  10.030648  2535.018311     0.000394  2551.780226     0.000000 
  10.050802  2538.084961     0.000394  2560.412257     0.000000 
  10.070955  2544.130371     0.000393  2572.179452     0.000000 
  10.091109  2554.923584     0.000391  2587.202518     0.000000 
  10.111262  2565.910645     0.000390  2606.526702     0.000000
