Repository: xyin-anl/awesome_pxrd2xtal_generation

A curated, AI-assisted index of resources for **powder X-ray diffraction (PXRD) to crystal structure determination/generation**. The emphasis is on methods that use machine learning, generative modeling, differentiable refinement, or high-throughput simulated/experimental PXRD data to infer crystal structures from one-dimensional powder patterns or documented representations derived from them.

PXRD structure determination is an ill-posed inverse problem: many candidate structures can produce similar patterns, experimental profiles contain instrumental broadening, finite-size effects, texture, preferred orientation, background, impurity phases, and peak overlap, and many workflows require prior knowledge such as composition, lattice constants, or a unit cell. Traditional approaches rely on indexing, search-match, direct methods/global optimization, and Rietveld refinement. Recent AI/ML methods add new capabilities, including direct PXRD-to-CIF generation, diffusion or flow-based coordinate sampling, language-model generation of CIF text, lattice/symmetry prediction, retrieval/search-match, and phase decomposition.

**Last update:** 2026-11-20. See [`curation_protocal.md`](curation_protocal.md) for the AI-assisted curation workflow and update notes.

**Interactive board:** Explore and filter the catalog at [nodeology.ai/resources/pxrd2xtal](https://nodeology.ai/resources/pxrd2xtal).

## Scope and Taxonomy

Methods, datasets, and scientific tools are in scope only when a documented and evaluated pathway consumes, produces, or analyzes a one-dimensional powder X-ray diffraction profile, or a representation demonstrably derived from one, such as a peak list, d-I list, or Le Bail-extracted structure-factor amplitudes. A structure source may be retained as supporting substrate only when a named cataloged PXRD workflow directly uses it; the ability to calculate a pattern from an arbitrary CIF is not sufficient by itself.

The catalog records each resource's relationship to PXRD explicitly:

- **Direct PXRD**: the released workflow accepts, produces, or evaluates powder patterns.
- **Powder-derived input**: the user supplies a representation extracted from a powder pattern rather than the raw profile.
- **Multimodal with PXRD**: the resource also covers another measurement technique beyond PXRD, such as TEM, Raman, neutron diffraction, XPS, or EXAFS, but has an independently usable PXRD pathway.
- **Supporting substrate**: a structure source or generic tool directly used by named PXRD workflows; it is not itself a PXRD dataset or solver.

Pair distribution function/total-scattering methods, single-crystal and electron-diffraction methods, generic structure-generation benchmarks without a documented PXRD use, and literature-mining systems are outside the main catalog. They may be discussed in the curation record but are not counted as PXRD resources.

The repository separates retained records into four roles:

1. **Core PXRD → structure generation / solution methods**: models that aim to generate or solve full crystal structures, usually CIF-like outputs or atomic coordinates/lattices, from PXRD plus optional side information such as composition, formula, unit cell, or lattice parameters.
2. **Related PXRD AI/ML modules**: methods that do not by themselves output a complete structure, but are useful for structure solution pipelines, including lattice/space-group prediction, retrieval/search-match, multi-phase decomposition, Rietveld refinement, simulation acceleration, and experimental-data benchmarks.
3. **Datasets and benchmarks**: released simulated or experimental powder data, plus explicitly labeled supporting structure sources used by cataloged PXRD methods.
4. **Utilities**: simulation, refinement, conversion, and workflow tools with a documented PXRD pathway.

The tables below intentionally mix peer-reviewed articles, preprints, open repositories, and datasets. Author-reported metrics are **not directly comparable** because input assumptions, chemistry scope, crystallographic tolerances, simulated-vs-experimental evaluation, and post-refinement protocols differ.

## Datasets and Benchmarks

<!-- BEGIN GENERATED: datasets -->
| Dataset / Benchmark | Scope | Size | Sim / Exp | Format | Notes / Use | Link |
|---------------------|-------|------|-----------|--------|-------------|------|
| **InformedXRD benchmark suite** | Direct PXRD | 473 RRUFF patterns, including a 325-pattern cleaner subset, plus 98 opXRD patterns | Experimental RRUFF evaluation sets + experimental opXRD stress test | HDF5 benchmark files + NPZ/CSV/JSON stress-test files and manifests | CC BY 4.0 fixed evaluation suite for diffraction-symmetry classification using Cu K-alpha laboratory data. RRUFF-473 covers 46 of 99 extinction groups, while its cleaner 325-pattern subset covers 45; opXRD-98 is designated a stress test rather than a leaderboard benchmark.

File: exp_pxrd_data/crystalyze/Rh3Bi/Rh_Bi_postheat_minigrid_12_017_Rh_3.7513_MgO_4.0840.inp
do_errors                                             
r_exp  1.82778662
r_exp_dash  11.5382387
r_wp  2.81785028
r_wp_dash  17.7881974
r_p  1.33215562
r_p_dash  17.4710638
weighted_Durbin_Watson  0.179408799
gof  1.54167355

xdd Rh_Bi_postheat_minigrid_12_017_Rh_3.7513_MgO_4.0840.xy
x_calculation_step 0.002
LP_Factor(0)
	
	lam
		ymin_on_ymax  0.001
		la  1 lo 0.406626 lh 0.5
	
	bkg @  2669.07386`_4.09298306  492.937295`_5.96617672  10.7867657`_5.49068706 -26.9393559`_5.19263852  23.2614315`_4.67865807  3.33316043`_4.9021503
	start_X 4.00
	finish_X 21.5

	str
		local !CIF_PHASE_ID 1
		a lp4  3.922411`_0.000217
		b lp4  3.922411`_0.000217
		c lp4  3.922411`_0.000217
		phase_name BiRh3
		space_group 221
		scale @  8.12283097e-006`_1.511e-007
		al 90.      
		be 90.      
		ga 90.      
		volume  60.347`_0.010
		TCHZ_Peak_Type(@, 1.00520`_0.29930_LIMIT_MAX_1.10520058,@,-0.17969`_0.06896,@, 0.00355`_0.00358,, 0,@, 0.48617`_0.03189_LIMIT_MAX_0.586172646,, 0)
		site Bi0  x  0.0 y 0.00000000 z 0.0 occ Bi 1
  		site Rh1  x  0.0 y 0.50000000 z 0.5 occ Rh 1
	
	
	str
		local !CIF_PHASE_ID 2
		a lp1  3.648957`_0.000567
		b lp1  3.648957`_0.000567
		c lp1  3.648957`_0.000567
		phase_name Bi_V
		space_group 229
		scale @  2.65408688e-006`_1.401e-007
		al 90.      
		be 90.      
		ga 90.      
		volume  48.585`_0.023
		TCHZ_Peak_Type(@, 0.61449`_4.74977_LIMIT_MIN_0.414489782,@, 0.15497`_1.04201,@,-0.01162`_0.05321,, 0,@, 0.43526`_0.14502_LIMIT_MIN_0.235255359,, 0)
		site Bi1    x 0             y 0             z 0             occ Bi 1.

		
	str
		local !CIF_PHASE_ID 3
		phase_name Rh
		space_group 225
		a lp3  3.735174`_0.000167
		b lp3  3.735174`_0.000167
		c lp3  3.735174`_0.000167
		scale @  1.91864994e-005`_3.217e-007
		al 90.      
		be 90.      
		ga 90.      
		volume  52.111`_0.007
		TCHZ_Peak_Type(@, 0.44416`_0.46769_LIMIT_MAX_0.544155694,@,-0.28331`_0.11605,@, 0.02885`_0.00698,, 0,@, 0.39967`_0.03462_LIMIT_MAX_0.499671959,, 0)
		site Rh1    x 0             y 0             z 0             occ Rh 1.
		
	str
		local !CIF_PHASE_ID 4
		a lp2  4.063900`_0.000251
		b lp2  4.063900`_0.000251
		c lp2  4.063900`_0.000251
		al 90.      
		be 90.      
		ga 90.      
		phase_name MgO
		volume  67.116`_0.012
		scale @  7.51645272e-005`_3.413e-006
		space_group 225
		site Mg1    x 0             y 0             z 0             occ Mg 1.
		site O1     x 0.5           y 0.5           z 0.5           occ O  1.
		TCHZ_Peak_Type(@,-0.07454`_5.67578_LIMIT_MIN_-0.274539917,@,-0.06940`_1.39053,@, 0.00182`_0.08213,, 0,@, 0.22211`_0.05446_LIMIT_MAX_0.322106146,, 0)
		PO_Spherical_Harmonics(sh, 6 load sh_Cij_prm {
			k00   !sh_c00  1.00000
			k41   sh_c41   1.00867`_0.09411
			k61   sh_c61  -0.16170`_0.05976
			} )

		
C_matrix_normalized
{
                             1   2   3   4   5   6   7   8   9  10  11  12  13  14  15  16  17  18  19  20  21  22  23  24  25  26  27  28  29  30  31  32
bkg21921952            1:  100  23  32  13  37 -21  -1 -33   9  -9   8 -22   1 -32   2  -1   1 -26   0 -38 -10   7  -3 -30   0 -25  17 -14   5  -5   5 -19
bkg21919904            2:   23 100  13  57   9  25  -1  -7   2  -1   1  -4   1  -6   0  -0   0  -4   1 -15  -2   1   0 -12   0  -9  11  -7   3  -2   2  -1
bkg21921696            3:   32  13 100  13  41  11  -0  13  -4   4  -3   9   0  20  -1   0  -0  17   1   5   4  -3   3   5   0  10   1  -6   2  -2   2  14
bkg21923744            4:   13  57  13 100  16  36  -0  -4   1  -1   1  -2   0  -8   0   0  -0  -8   1 -10  -2   1  -0  -9  -0   3  -2  -5   1  -1   1   0
bkg21918880            5:   37   9  41  16 100   1   1  -5   1  -1   0  -3   1   1  -0   0  -0   1   1 -21  -5   3  -1 -18   0  -4  -4  -1  -0   0  -0 -12
bkg21918368            6:  -21  25  11  36   1 100   2  23  -6   6  -5  15  -0  20  -2   1  -1  17   1  22   8  -6   4  17   0  18 -15  22  -7   7  -7  14
lp4                    7:   -1  -1  -0  -0   1   2 100  -2   0  -0  -0  -2   0   0  -0   0  -0   0   1   1   1  -1   1  -0   0   5  -8   8  -5   5  -5  -0
scale19678000_         8:  -33  -7  13  -4  -5  23  -2 100 -31  30 -25  70  -0  17  -2   1  -1  14  -0   9   0   0  -0   5   1  -3   8  -7   1  -1   1   2
m66aa584d_0            9:    9   2  -4   1   1  -6   0 -31 100 -99  96 -60   0  -5   1  -0   0  -4  -0  -1  -2   1  -1  -0  -1   3  -4   4   1  -1   1   1
m66aa584d_1           10:   -9  -1   4  -1  -1   6  -0  30 -99 100 -98  56  -0   4  -1   0  -0   4   0   1   1  -1   1   0   0  -3   4  -4  -1   1  -1  -0
m66aa584d_2           11:    8   1  -3   1   0  -5  -0 -25  96 -98 100 -46   0  -4   1  -0   0  -3  -0  -1  -2   1  -1  -1  -0   2  -3   3   1  -1   1   0
m66aa584d_3           12:  -22  -4   9  -2  -3  15  -2  70 -60  56 -46 100  -0  11  -2   1  -1   9   1   3  -3   3  -2   0   1  -8  12 -11  -0   0  -0  -0
lp1                   13:    1   1   0   0   1  -0   0  -0   0  -0   0  -0 100   0  -0   0  -0   0   0  -1  -0   0  -0  -1   0  -1   1  -1   1  -1   1   0
scale19678192_        14:  -32  -6  20  -8   1  20   0  17  -5   4  -4  11   0 100  -4   1  -1  82   1  15   5  -4   3  12  -0   9  -3   5  -1   2  -2  11
m66aa584d_8           15:    2   0  -1   0  -0  -2  -0  -2   1  -1   1  -2  -0  -4 100-100  99 -12  -0  -1  -0   0  -0  -1   0  -3   4  -5   3  -3   3  -1
m66aa584d_9           16:   -1  -0   0   0   0   1   0   1  -0   0  -0   1   0   1-100 100-100   7   0   0   0  -0   0  -0  -0   3  -4   4  -3   3  -3   0
m66aa584d_a           17:    1   0  -0  -0  -0  -1  -0  -1   0  -0   0  -1  -0  -1  99-100 100  -7  -0   0   0   0  -0   0   0  -3   4  -4   3  -3   3  -0
m66aa584d_b           18:  -26  -4  17  -8   1  17   0  14  -4   4  -3   9   0  82 -12   7  -7 100   1  12   5  -4   3  10  -0   6  -1   4  -1   2  -2   9
lp3                   19:    0   1   1   1   1   1   1  -0  -0   0  -0   1   0   1  -0   0  -0   1 100  -0   1  -0   0   0   0   0  -0   0  -0   0  -0   1
scale19678384_        20:  -38 -15   5 -10 -21  22   1   9  -1   1  -1   3  -1  15  -1   0   0  12  -0 100  30 -21  12  77  -0  11  -9   9  -3   3  -3   6
m66aa584d_10          21:  -10  -2   4  -2  -5   8   1   0  -2   1  -2  -3  -0   5  -0   0   0   5   1  30 100 -99  94  41  -0   3  -3   3  -1   1  -1   1
m66aa584d_11          22:    7   1  -3   1   3  -6  -1   0   1  -1   1   3   0  -4   0  -0   0  -4  -0 -21 -99 100 -98 -28   0  -3   3  -3   1  -1   1  -1
m66aa584d_12          23:   -3   0   3  -0  -1   4   1  -0  -1   1  -1  -2  -0   3  -0   0  -0   3   0  12  94 -98 100  13  -0   2  -2   2  -0   0  -0   0
m66aa584d_13          24:  -30 -12   5  -9 -18  17  -0   5  -0   0  -1   0  -1  12  -1  -0   0  10   0  77  41 -28  13 100  -0   8  -7   7  -2   2  -2   3
lp2                   25:    0   0   0  -0   0   0   0   1  -1   0  -0   1   0  -0   0  -0   0  -0   0  -0  -0   0  -0  -0 100  -0  -0  -0  -0   0  -0  -0
scale19678576_        26:  -25  -9  10   3  -4  18   5  -3   3  -3   2  -8  -1   9  -3   3  -3   6   0  11   3  -3   2   8  -0 100 -80  46 -18  17 -17  53
sh_c41                27:   17  11   1  -2  -4 -15  -8   8  -4   4  -3  12   1  -3   4  -4   4  -1  -0  -9  -3   3  -2  -7  -0 -80 100 -73  26 -25  25 -10
sh_c61                28:  -14  -7  -6  -5  -1  22   8  -7   4  -4   3 -11  -1   5  -5   4  -4   4   0   9   3  -3   2   7  -0  46 -73 100 -29  30 -30   7
m66aa584d_18          29:    5   3   2   1  -0  -7  -5   1   1  -1   1  -0   1  -1   3  -3   3  -1  -0  -3  -1   1  -0  -2  -0 -18  26 -29 100-100 100 -13
m66aa584d_19          30:   -5  -2  -2  -1   0   7   5  -1  -1   1  -1   0  -1   2  -3   3  -3   2   0   3   1  -1   0   2   0  17 -25  30-100 100-100  14
m66aa584d_1a          31:    5   2   2   1  -0  -7  -5   1   1  -1   1  -0   1  -2   3  -3   3  -2  -0  -3  -1   1  -0  -2  -0 -17  25 -30 100-100 100 -14
m66aa584d_1b          32:  -19  -1  14   0 -12  14  -0   2   1  -0   0  -0   0  11  -1   0  -0   9   1   6   1  -1   0   3  -0  53 -10   7 -13  14 -14 100
}
Out_pdCIF(Rh3Bi.cif)
Out_FCF(Rh3Bi.fcf)
