Repository: xyin-anl/awesome_pxrd2xtal_generation

A curated, AI-assisted index of resources for **powder X-ray diffraction (PXRD) to crystal structure determination/generation**. The emphasis is on methods that use machine learning, generative modeling, differentiable refinement, or high-throughput simulated/experimental PXRD data to infer crystal structures from one-dimensional powder patterns or documented representations derived from them.

PXRD structure determination is an ill-posed inverse problem: many candidate structures can produce similar patterns, experimental profiles contain instrumental broadening, finite-size effects, texture, preferred orientation, background, impurity phases, and peak overlap, and many workflows require prior knowledge such as composition, lattice constants, or a unit cell. Traditional approaches rely on indexing, search-match, direct methods/global optimization, and Rietveld refinement. Recent AI/ML methods add new capabilities, including direct PXRD-to-CIF generation, diffusion or flow-based coordinate sampling, language-model generation of CIF text, lattice/symmetry prediction, retrieval/search-match, and phase decomposition.

**Last update:** 2026-11-20. See [`curation_protocal.md`](curation_protocal.md) for the AI-assisted curation workflow and update notes.

**Interactive board:** Explore and filter the catalog at [nodeology.ai/resources/pxrd2xtal](https://nodeology.ai/resources/pxrd2xtal).

## Scope and Taxonomy

Methods, datasets, and scientific tools are in scope only when a documented and evaluated pathway consumes, produces, or analyzes a one-dimensional powder X-ray diffraction profile, or a representation demonstrably derived from one, such as a peak list, d-I list, or Le Bail-extracted structure-factor amplitudes. A structure source may be retained as supporting substrate only when a named cataloged PXRD workflow directly uses it; the ability to calculate a pattern from an arbitrary CIF is not sufficient by itself.

The catalog records each resource's relationship to PXRD explicitly:

- **Direct PXRD**: the released workflow accepts, produces, or evaluates powder patterns.
- **Powder-derived input**: the user supplies a representation extracted from a powder pattern rather than the raw profile.
- **Multimodal with PXRD**: the resource also covers another measurement technique beyond PXRD, such as TEM, Raman, neutron diffraction, XPS, or EXAFS, but has an independently usable PXRD pathway.
- **Supporting substrate**: a structure source or generic tool directly used by named PXRD workflows; it is not itself a PXRD dataset or solver.

Pair distribution function/total-scattering methods, single-crystal and electron-diffraction methods, generic structure-generation benchmarks without a documented PXRD use, and literature-mining systems are outside the main catalog. They may be discussed in the curation record but are not counted as PXRD resources.

The repository separates retained records into four roles:

1. **Core PXRD → structure generation / solution methods**: models that aim to generate or solve full crystal structures, usually CIF-like outputs or atomic coordinates/lattices, from PXRD plus optional side information such as composition, formula, unit cell, or lattice parameters.
2. **Related PXRD AI/ML modules**: methods that do not by themselves output a complete structure, but are useful for structure solution pipelines, including lattice/space-group prediction, retrieval/search-match, multi-phase decomposition, Rietveld refinement, simulation acceleration, and experimental-data benchmarks.
3. **Datasets and benchmarks**: released simulated or experimental powder data, plus explicitly labeled supporting structure sources used by cataloged PXRD methods.
4. **Utilities**: simulation, refinement, conversion, and workflow tools with a documented PXRD pathway.

The tables below intentionally mix peer-reviewed articles, preprints, open repositories, and datasets. Author-reported metrics are **not directly comparable** because input assumptions, chemistry scope, crystallographic tolerances, simulated-vs-experimental evaluation, and post-refinement protocols differ.

## Datasets and Benchmarks

<!-- BEGIN GENERATED: datasets -->
| Dataset / Benchmark | Scope | Size | Sim / Exp | Format | Notes / Use | Link |
|---------------------|-------|------|-----------|--------|-------------|------|
| **InformedXRD benchmark suite** | Direct PXRD | 473 RRUFF patterns, including a 325-pattern cleaner subset, plus 98 opXRD patterns | Experimental RRUFF evaluation sets + experimental opXRD stress test | HDF5 benchmark files + NPZ/CSV/JSON stress-test files and manifests | CC BY 4.0 fixed evaluation suite for diffraction-symmetry classification using Cu K-alpha laboratory data. RRUFF-473 covers 46 of 99 extinction groups, while its cleaner 325-pattern subset covers 45; opXRD-98 is designated a stress test rather than a leaderboard benchmark.

File: exp_pxrd_data/crystalyze/RuBi2/RuBi2.fcf

data_
_cell_length_a 2.6366(5)
_cell_length_b 2.6366(5)
_cell_length_c 4.2438(13)
_cell_angle_alpha 90
_cell_angle_beta  90
_cell_angle_gamma 120
_shelx_F_squared_multiplier 1
loop_
_symmetry_equiv_pos_as_xyz
	 'x, y, z '
	 '-x, -x+y, z+1/2 '
	 '-x, -y, -z '
	 '-x, -y, z+1/2 '
	 '-x+y, -x, -z+1/2 '
	 '-x+y, -x, z '
	 '-x+y, y, -z+1/2 '
	 '-x+y, y, z '
	 '-y, -x, -z+1/2 '
	 '-y, -x, z '
	 '-y, x-y, -z+1/2 '
	 '-y, x-y, z '
	 'y, -x+y, -z '
	 'y, -x+y, z+1/2 '
	 'y, x, -z '
	 'y, x, z+1/2 '
	 'x-y, -y, -z '
	 'x-y, -y, z+1/2 '
	 'x-y, x, -z '
	 'x-y, x, z+1/2 '
	 'x, y, -z+1/2 '
	 '-x, -x+y, -z '
	 'x, x-y, -z+1/2 '
	 'x, x-y, z '
loop_
_refln_index_h
_refln_index_k
_refln_index_l
_refln_F_squared_calc
_refln_F_squared_meas
_refln_F_squared_sigma
_refln_observed_status
   0    0    2         1.01         0.95       0.31 o
   1    0    0         0.80         0.86       0.43 o
   1    0    1         4.35         4.36       1.73 o
   1    0    2         1.15         1.11       0.16 o
   1    0    3         2.63         2.54       0.28 o
   2   -1    0         1.94         2.06       0.22 o
   2   -1    2         3.23         3.24       0.36 o
   2    0    0         0.41         0.42       0.04 o
