Repository: xyin-anl/awesome_pxrd2xtal_generation

A curated, AI-assisted index of resources for **powder X-ray diffraction (PXRD) to crystal structure determination/generation**. The emphasis is on methods that use machine learning, generative modeling, differentiable refinement, or high-throughput simulated/experimental PXRD data to infer crystal structures from one-dimensional powder patterns or documented representations derived from them.

PXRD structure determination is an ill-posed inverse problem: many candidate structures can produce similar patterns, experimental profiles contain instrumental broadening, finite-size effects, texture, preferred orientation, background, impurity phases, and peak overlap, and many workflows require prior knowledge such as composition, lattice constants, or a unit cell. Traditional approaches rely on indexing, search-match, direct methods/global optimization, and Rietveld refinement. Recent AI/ML methods add new capabilities, including direct PXRD-to-CIF generation, diffusion or flow-based coordinate sampling, language-model generation of CIF text, lattice/symmetry prediction, retrieval/search-match, and phase decomposition.

**Last update:** 2026-11-20. See [`curation_protocal.md`](curation_protocal.md) for the AI-assisted curation workflow and update notes.

**Interactive board:** Explore and filter the catalog at [nodeology.ai/resources/pxrd2xtal](https://nodeology.ai/resources/pxrd2xtal).

## Scope and Taxonomy

Methods, datasets, and scientific tools are in scope only when a documented and evaluated pathway consumes, produces, or analyzes a one-dimensional powder X-ray diffraction profile, or a representation demonstrably derived from one, such as a peak list, d-I list, or Le Bail-extracted structure-factor amplitudes. A structure source may be retained as supporting substrate only when a named cataloged PXRD workflow directly uses it; the ability to calculate a pattern from an arbitrary CIF is not sufficient by itself.

The catalog records each resource's relationship to PXRD explicitly:

- **Direct PXRD**: the released workflow accepts, produces, or evaluates powder patterns.
- **Powder-derived input**: the user supplies a representation extracted from a powder pattern rather than the raw profile.
- **Multimodal with PXRD**: the resource also covers another measurement technique beyond PXRD, such as TEM, Raman, neutron diffraction, XPS, or EXAFS, but has an independently usable PXRD pathway.
- **Supporting substrate**: a structure source or generic tool directly used by named PXRD workflows; it is not itself a PXRD dataset or solver.

Pair distribution function/total-scattering methods, single-crystal and electron-diffraction methods, generic structure-generation benchmarks without a documented PXRD use, and literature-mining systems are outside the main catalog. They may be discussed in the curation record but are not counted as PXRD resources.

The repository separates retained records into four roles:

1. **Core PXRD → structure generation / solution methods**: models that aim to generate or solve full crystal structures, usually CIF-like outputs or atomic coordinates/lattices, from PXRD plus optional side information such as composition, formula, unit cell, or lattice parameters.
2. **Related PXRD AI/ML modules**: methods that do not by themselves output a complete structure, but are useful for structure solution pipelines, including lattice/space-group prediction, retrieval/search-match, multi-phase decomposition, Rietveld refinement, simulation acceleration, and experimental-data benchmarks.
3. **Datasets and benchmarks**: released simulated or experimental powder data, plus explicitly labeled supporting structure sources used by cataloged PXRD methods.
4. **Utilities**: simulation, refinement, conversion, and workflow tools with a documented PXRD pathway.

The tables below intentionally mix peer-reviewed articles, preprints, open repositories, and datasets. Author-reported metrics are **not directly comparable** because input assumptions, chemistry scope, crystallographic tolerances, simulated-vs-experimental evaluation, and post-refinement protocols differ.

## Datasets and Benchmarks

<!-- BEGIN GENERATED: datasets -->
| Dataset / Benchmark | Scope | Size | Sim / Exp | Format | Notes / Use | Link |
|---------------------|-------|------|-----------|--------|-------------|------|
| **InformedXRD benchmark suite** | Direct PXRD | 473 RRUFF patterns, including a 325-pattern cleaner subset, plus 98 opXRD patterns | Experimental RRUFF evaluation sets + experimental opXRD stress test | HDF5 benchmark files + NPZ/CSV/JSON stress-test files and manifests | CC BY 4.0 fixed evaluation suite for diffraction-symmetry classification using Cu K-alpha laboratory data. RRUFF-473 covers 46 of 99 extinction groups, while its cleaner 325-pattern subset covers 45; opXRD-98 is designated a stress test rather than a leaderboard benchmark.

File: exp_pxrd_data/crystalyze/ZrGe6Ni6/ZrGe6Ni6.fcf

data_
_cell_length_a 5.08126(7)
_cell_length_b 5.08126(7)
_cell_length_c 7.95190(19)
_cell_angle_alpha 90
_cell_angle_beta  90
_cell_angle_gamma 120
_shelx_F_squared_multiplier 1
loop_
_symmetry_equiv_pos_as_xyz
	 'x, y, z '
	 '-x, -x+y, z '
	 '-x, -y, -z '
	 '-x, -y, z '
	 '-x+y, -x, -z '
	 '-x+y, -x, z '
	 '-x+y, y, -z '
	 '-x+y, y, z '
	 '-y, -x, -z '
	 '-y, -x, z '
	 '-y, x-y, -z '
	 '-y, x-y, z '
	 'y, -x+y, -z '
	 'y, -x+y, z '
	 'y, x, -z '
	 'y, x, z '
	 'x-y, -y, -z '
	 'x-y, -y, z '
	 'x-y, x, -z '
	 'x-y, x, z '
	 'x, y, -z '
	 '-x, -x+y, -z '
	 'x, x-y, -z '
	 'x, x-y, z '
loop_
_refln_index_h
_refln_index_k
_refln_index_l
_refln_F_squared_calc
_refln_F_squared_meas
_refln_F_squared_sigma
_refln_observed_status
   0    0    1         0.02         0.02       0.00 o
   0    0    2         0.07         0.09       0.00 o
   0    0    3        12.45        11.38       0.13 o
   0    0    4        66.16        71.09       0.56 o
   0    0    5         0.68         0.64       0.01 o
   0    0    6         4.99         5.10       0.06 o
   0    0    7         0.04         0.04       0.00 o
   1    0    0         0.48         0.52       0.02 o
   1    0    1         0.18         0.18       0.01 o
   1    0    2         0.18         0.20       0.00 o
   1    0    3        63.31        62.46       0.49 o
   1    0    4        74.05        64.74       0.50 o
   1    0    5         5.54         5.04       0.06 o
   1    0    6        22.11        22.44       0.09 o
   1    0    7         0.78         0.82       0.01 o
   2   -1    0       108.97       116.27       0.48 o
   2   -1    1         0.15         0.18       0.00 o
   2   -1    2       224.79       219.37       0.76 o
   2   -1    3        54.25        54.08       0.34 o
   2   -1    4        24.42        23.69       0.22 o
   2   -1    5         5.01         4.70       0.07 o
   2   -1    6       233.96       218.46       1.71 o
   2   -1    7         0.66         0.65       0.00 o
   2    0    0       107.16       119.24       0.46 o
   2    0    1         0.08         0.08       0.00 o
   2    0    2       199.22       209.63       0.94 o
   2    0    3        54.31        54.29       0.40 o
   2    0    4        19.96        20.40       0.17 o
   2    0    5         3.42         3.35       0.04 o
   2    0    6        28.27        28.56       0.28 o
   2    0    7         0.17         0.19       0.00 o
   3   -1    0         0.24         0.22       0.00 o
   3   -1    1         0.24         0.24       0.00 o
   3   -1    2         0.04         0.04       0.00 o
   3   -1    3        84.71        92.27       1.35 o
   3   -1    4        95.80        88.54       0.30 o
   3   -1    5         8.52         8.78       0.08 o
   3   -1    6        32.24        32.08       0.23 o
   3    0    0        73.49        86.36       2.35 o
   3    0    1         0.12         0.12       0.00 o
   3    0    2       146.16       162.93       1.91 o
   3    0    3        38.14        37.38       0.19 o
   3    0    4        19.43        18.27       0.23 o
   3    0    5         3.99         3.70       0.04 o
   4   -2    0       241.89       240.75       1.47 o
   4   -2    1         0.08         0.09       0.00 o
   4   -2    2         0.72         0.79       0.01 o
   4   -2    3        35.25        35.93       0.32 o
   4   -2    4       175.89       176.14       1.14 o
   4   -1    0         0.04         0.04       0.00 o
   4   -1    1         0.25         0.28       0.00 o
   4   -1    2         0.02         0.02       0.00 o
   4   -1    3        63.43        62.31       0.51 o
   4   -1    4        66.01        62.62       0.51 o
   4    0    0        43.31        45.46       0.35 o
   4    0    1         0.10         0.10       0.00 o
   4    0    2        80.68        87.54       0.55 o
   4    0    3        29.80        31.15       0.40 o
   5   -2    0         0.02         0.02       0.00 o
